Repository: KyaniteLabs/openglaze

# OpenGlaze
> OpenGlaze is a free, open-source, self-hosted ceramic glaze calculator, recipe manager, and UMF analyzer for potters, ceramic artists, and studios.

**TL;DR:** OpenGlaze — open-source ceramic glaze calculator (UMF, CTE, recipe optimizer) you can self-host. Best for potters, ceramic artists, studios, and educators.
  <strong>Free ceramic glaze calculator, recipe manager, and UMF analyzer.<br>100% open source. Self-hosted. No paywalls.</strong>
  <a href="https://github.com/KyaniteLabs/openglaze/actions/workflows/ci.yml">
  </a>
  <a href="https://github.com/KyaniteLabs/openglaze/releases">
  </a>
  <a href="LICENSE">
  </a>
  <a href="https://www.python.org/">
  </a>
  <a href="https://www.docker.com/">
  </a>
  <a href="https://github.com/KyaniteLabs/openglaze/stargazers">
  </a>
  <a href="#quick-start">Quick Start</a> •
  <a href="#features">Features</a> •
  <a href="#documentation">Docs</a> •
  <a href="#self-hosting">Self-Host</a> •

## Screenshots

Screenshots of the current app are pending — see [docs/screenshots/README.md](docs/screenshots/README.md) for the capture list and instructions.

---

## Public Discovery

**OpenGlaze** is open-source glaze chemistry software for potters, ceramic artists, studios, educators, and production ceramicists. It combines a ceramic glaze calculator, UMF analysis, CTE estimation, recipe management, self-hosting, and optional AI glaze consulting.

**AI discovery:** [`llms.txt`](llms.txt) provides a compact project summary for AI assistants and search crawlers.

**Best-fit searches:** ceramic glaze calculator, UMF calculator, glaze chemistry software, open source pottery app, self-hosted glaze recipe manager, CTE glaze calculator, Glazy alternative, ceramic recipe optimizer.

## Overview

OpenGlaze is a **free, open-source ceramic glaze management system** for potters, ceramic artists, and studios. It combines a **UMF calculator**, **CTE analysis engine**, **computational recipe optimizer**, and **AI-powered glaze consulting** — all in one self-hosted application.

### 30-second example: diagnose a crazing glaze

1. Enter a glaze recipe such as feldspar/silica/whiting/kaolin.
2. OpenGlaze calculates UMF, oxide roles, SiO₂:Al₂O₃ ratio, and estimated CTE.
3. If the glaze fit looks risky, the optimizer suggests material adjustments for the next test tile.
4. You still fire a real test tile — but you waste less clay, material, and kiln space getting there.

**Popular starting points:** [Ceramic glaze calculator](https://kyanitelabs.github.io/openglaze/ceramic-glaze-calculator.html) · [UMF calculator](https://kyanitelabs.github.io/openglaze/umf-calculator.html) · [CTE calculator](https://kyanitelabs.github.io/openglaze/cte-glaze-calculator.html) · [Glazy companion](https://kyanitelabs.github.io/openglaze/glazy-alternative.html) · [Self-hosted glaze software](https://kyanitelabs.github.io/openglaze/self-hosted-glaze-software.html)

Built by potters, for potters. Your glaze recipes stay on your infrastructure. No subscriptions. No feature gates. MIT licensed.

**Why OpenGlaze?**

- 🏠 **Own your data** — Self-host on your own server. Recipes never leave your studio.
- 🔓 **Truly open** — MIT licensed, no proprietary lock-in, full source code available
- 🧮 **Computational chemistry** — UMF calculator, CTE prediction, and recipe optimizer using stoichiometric analysis — not guesswork
- 🧠 **AI-powered** — Kama assistant understands glaze chemistry and answers technical questions
- 🎨 **Studio-ready** — Multi-user collaboration, role-based access, shared glaze libraries
- ☕ **Free forever** — No paywalls, no subscriptions, no feature gates. Voluntary support only.

## What is OpenGlaze?

OpenGlaze is a **ceramic glaze calculator and recipe management tool** designed for anyone working with glazes:

- **Hobby potters** who want to understand their glazes at the molecular level

# Copy environment file and set a real SECRET_KEY before public use
cp .env.example .env

# Run (the SQLite database is created and seeded with the community glazes on first start)
python server.py
```

Open http://localhost:8768 in your browser. (Docker default; manual install defaults to 8767.)

### 🧪 Experiment Pipeline
- 6-stage workflow: Ideation → Prediction → Application → Firing → Analysis → Documentation
- Photo documentation at each stage
- Structured firing log integration
- Result comparison and archiving
- Reproducibility tracking

</td>
</tr>
<tr>
<td width="50%">

## Data

The `ceramics-foundation/` directory contains canonical ceramic reference data:

- **30+ materials** with oxide analyses and aliases
- **19 oxides** with molecular weights, roles, and safety ratings
- **Firing schedules** for cone 06 through 10
- **UMF target ranges** and surface prediction thresholds
- **Layering rules** and material substitutions
- **Studio recipes** in YAML format

All data is versioned, sourced, and cited. See [ceramics-foundation/](ceramics-foundation/) for the full dataset.

File: ceramics-foundation/chemistry/firing-guide.md
# Firing Guide

## Orton Cone Temperature Chart

**Important Note:** Temperatures vary by heating rate. Slower ramps require lower temperatures due to **heatwork** (time + temperature combination). Pyrometric cones measure actual heatwork, not just temperature.

### Cone 06-10 Temperature Reference

| Cone | Slow Ramp (60°C/hr) | Fast Ramp (150°C/hr) | Typical Use |
|------|---------------------|----------------------|-------------|
| **06** | 995°C (1823°F) | 1011°C (1852°F) | Standard bisque firing |
| **05** | 1030°C (1886°F) | 1046°C (1915°F) | |
| **04** | 1060°C (1940°F) | 1070°C (1958°F) | Low-fire glaze temperature |
| **03** | 1086°C (1987°F) | 1101°C (2014°F) | |
| **02** | 1101°C (2014°F) | 1120°C (2048°F) | |
| **01** | 1117°C (2043°F) | 1137°C (2079°F) | |
| **1** | 1136°C (2077°F) | 1154°C (2109°F) | |
| **2** | 1142°C (2088°F) | 1162°C (2124°F) | |
| **3** | 1152°C (2106°F) | 1168°C (2134°F) | |
| **4** | 1160°C (2120°F) | 1181°C (2158°F) | |
| **5** | 1184°C (2163°F) | 1205°C (2201°F) | |
| **6** | 1220°C (2228°F) | 1241°C (2266°F) | Mid-range glaze firing |
| **7** | 1237°C (2259°F) | 1255°C (2291°F) | |
| **8** | 1247°C (2277°F) | 1269°C (2316°F) | |
| **9** | 1257°C (2295°F) | 1278°C (2332°F) | |
| **10** (Slow: 27°F/hr) | 1249°C (2284°F) | | High-fire reduction, porcelain |
| **10** (Medium: 108°F/hr) | 1285°C (2345°F) | | |
| **10** (Fast: 270°F/hr) | 1305°C (2381°F) | | |

### Cone Accuracy
- A cone accurately measures temperature when bent to approximately **90 degrees**
- For self-supporting cones: tip touching the base
- Use witness cones in multiple kiln levels to verify temperature distribution

### Cone Packs
- **Composition:** Guide cone (lower than target), firing cone (target), guard cone (higher than target)
- **Placement:** Visible through peepholes, typically at multiple kiln levels
- **High-fire use:** For cone 10 reduction, use lower cones (011, 010, 09, 4) to determine when to start reduction, and higher cones (6, 8, 9, 10) for glaze maturity

---

## Reduction vs Oxidation Firing

### Oxidation Firing

**Definition:** Firing technique where oxygen is freely available to interact with clay and glazes.

| Characteristic | Description |
|----------------|-------------|
| **Atmosphere** | Oxidizing - complete combustion with sufficient oxygen |
| **Flame** | Blue, short, and bushy |
| **Kiln Atmosphere** | Clear |
| **Sound** | Roaring |
| **Combustion** | Gas combusts at burner tips |

**Effects on Glazes:**
- Bright, saturated glaze colors
- Deep brick red clay bodies
- Complete carbon burn-out from raw clay
- White glazes stay pure white
- Intensified primary and secondary colors
- Muted earth tones

**Implementation:**
- **Electric kiln:** Simple - no steps needed to limit airflow
- **Gas kiln:** Vents adjusted to allow enough oxygen inside
- **Airflow:** Circulates freely through kiln at high heat

### Reduction Firing

**Definition:** Kiln firing technique where oxygen is partially restricted, creating a reducing atmosphere that affects clay and glaze chemistry.

| Characteristic | Description |
|----------------|-------------|
| **Atmosphere** | Reducing - insufficient oxygen for complete combustion, creates carbon monoxide |
| **Flame** | Lengthy, gentle orange or yellow |
| **Kiln Atmosphere** | Murky |
| **Peepholes** | Orange or yellow flames at damper and peepholes |
| **Black Smoke** | Indicates gas overstock (too much reduction) |

**Effects on Glazes:**
- Muted and grayed glaze colors
- Darkened clay bodies
- Increased metallic luster in glazes
- Reduction speckling and flashing
- Rich dark browns and blacks
- Metallic luster in copper and iron glazes
- Carbon trapping in white glazes

**Chemistry:** Oxygen deprivation causes elements to gain electrons as they give up oxygen, altering energy levels and physical structure.

**Implementation:**
- **Gas kiln (primary):** Partially close damper, decrease primary air, or increase gas pressure
- **Electric kiln (limited):** Pack pots with carbon materials (sawdust, paper), spray carbonate solution, add reducing agents to kiln wash
- **Control Methods:**
  - Partially closing the damper
  - Increasing fuel supply
  - Introducing combustible materials (wood, oil)
- **Monitoring:** Observe flame color/behavior - more orange/smoky = stronger reduction

### When Reduction Starts

| Stage | Temperature Range | Purpose |
|-------|-------------------|---------|
| **Typical Start** | Cone 012 to Cone 010 (~858-898°C / 1576-1648°F) | |
| **Body Reduction** | Cone 012-08 | Form reds in clay body |
| **Glaze Reduction** | Continue through to end | Develop glaze effects |
| **Carbon Trap Shinos** | ~850°C (1562°F) | When soda begins to melt |
| **Final Oxidation** | Cone 9 to Cone 10 (final 15-30 min) | Smoother, brighter glaze surfaces (optional) |

**Important:** Starting reduction after cone 06 may miss effects. Reduction takes 20-30 minutes around cone 010.

### Neutral Atmosphere
- **Definition:** Conditions between oxidation and reduction
- **Characteristics:** Greenish flames
- **Timing:** Typically maintained after reduction until reaching cone 9, then oxidation introduced

---

## Firing Schedules

### Bisque Firing (Cone 06)

**Purpose:** Create porous yet sturdy form for glazing, burn out organic materials

**Critical Temperatures:**
- **100°C / 212°F:** Boiling point - water must evaporate slowly
- **573°C / 1063°F:** Quartz inversion - structural change in clay, causes stress
- **400-700°C:** Carbon burnout - organic materials burn out

**Schedule:**

| Step | Rate (°F/hr) | Rate (°C/hr) | Target (°F) | Target (°C) | Hold | Purpose |
|------|--------------|--------------|-------------|-------------|------|---------|
| 1 | 80 | 44 | 250 | 121 | 0 | Gentle initial heating - remove residual moisture |
| 2 | 200 | 111 | 1000 | 538 | 0 | Ramp through water smoking and early decomposition |
| 3 | 100 | 56 | 1100 | 593 | 0 | Slow through quartz inversion (1060°F / 573°C) |
| 4 | 180 | 100 | 1695 | 924 | 0 | Continue to approach bisque temperature |
| 5 | 80 | 44 | 1832 | 1000 | 0 | Final approach to cone 06 |

**Estimated Time:** ~12-14 hours for tightly packed kiln

### Glaze Firing (Cone 10 Reduction)

**Purpose:** Mature high-fire glazes in reduction atmosphere

**Atmosphere Schedule:**

| Phase | Range | Purpose | Characteristics |
|-------|-------|---------|-----------------|
| **Initial Oxidation** | Room temp to Cone 010 (~898°C / 1648°F) | Prepare work, complete early oxidation | Blue flame, clear atmosphere |
| **Reduction Phase** | Cone 010 to Cone 9 (~898-1257°C / 1648-2295°F) | Create reduction effects in body and glazes | Orange/yellow flames, murky atmosphere |
| **Final Oxidation** | Cone 9 to Cone 10 (final 20 min) | Smoother, brighter glaze surfaces | Return to oxidizing (optional) |

**Temperature Schedule (Gas Kiln):**

| Step | Rate (°F/hr) | Rate (°C/hr) | Target (°F) | Target (°C) | Hold | Purpose |
|------|--------------|--------------|-------------|-------------|------|---------|
| 1 | 150 | 83 | 250 | 121 | 0 | Gentle heating, prevent thermal shock |
| 2 | 350 | 194 | 2050 | 1121 | 0 | Ramp through quartz inversion and early stages |
| 3 | 120 | 66 | 2250 | 1232 | 0 | Slower approach to peak temperature |
| 4 | 60 | 33 | 2290 | 1254 | 0 | Very slow approach to final temperature |
| 5 | 40 | 22 | 2315 | 1268 | 15 | Peak temperature hold for glaze maturity |
| 6 | 400 | 222 | 1700 | 926 | 90 | Controlled cooling for crystal development and stress relief |

**Estimated Time:** 12-16 hours depending on kiln size and loading

**Cooling Considerations:**
- **Quartz Inversion:** Avoid rapid cooling around 573°C / 1063°F
- **Cristobalite Conversion:** Avoid rapid cooling around 225°C / 437°F
- **Slow Cool Benefits:** For crystal-surface glazes, helps smooth bubbles
- **Paper Test:** Use paper through spy hole - when paper stops igniting (~230°C / 446°F), kiln is cool enough to open

### Bisque Firing (Cone 10)

| Step | Rate (°F/hr) | Rate (°C/hr) | Target (°F) | Target (°C) | Hold |
|------|--------------|--------------|-------------|-------------|------|
| 1 | 18 | 10 | 250 | 121 | 0 |
| 2 | 90 | 50 | 1022 | 550 | 0 |
| 3 | 180 | 100 | 1800 | 982 | 0 |
| 4 | 90 | 50 | 2372 | 1300 | 0 |
| 5 | 900 | 500 | 2272 | 1244 | 30 |

---

## Kiln Controller Programming

### Basic Concepts

| Term | Definition |
|------|------------|
| **Ramp** | Controlled increase or decrease in temperature over specified period |
| **Hold** | Duration to maintain target temperature before proceeding |
| **Segment** | One ramp + hold combination |
| **Rate of Change** | Speed of temperature increase/decrease (°F/hr or °C/hr) |
| **Target Temperature** | Final temperature to reach during segment |

### Programming Modes

#### Ramp/Hold Mode
- Operator designs custom firing programs with 1 or more segments
- Complete control over rate, target, and hold for each segment
- **Uses:** Custom schedules, specific glaze requirements, controlled cooling, experimental firings

#### Cone Fire Mode
- Built-in programs that automatically adjust temperatures based on selected cone
- Select cone number and speed, controller handles the rest
- **Limitations:** Less customization, may not match specific glaze requirements

### Common Segment Patterns

| Segment Type | Rate (°F/hr) | Rate (°C/hr) | Target (°F) | Target (°C) | Purpose |
|--------------|--------------|--------------|-------------|-------------|---------|
| **Initial Drying** | 80-150 | 44-83 | 200-250 | 93-121 | Remove residual moisture |
| **Water Smoking** | 200-300 | 111-167 | 1000-1100 | 538-593 | Drive off chemically combined water |
| **Quartz Inversion Slow** | 100-150 | 56-83 | 1000-1200 | 538-649 | Prevent cracking |
| **Main Ramp** | 300-400 | 167-222 | - | - | Efficient heating |
| **Final Approach** | 40-120 | 22-66 | - | - | Even heat distribution |
| **Peak Hold** | - | - | - | - | 10-30 min for glaze maturity |
| **Controlled Cool** | 200-500 | 111-278 | - | - | Prevent thermal shock |

### Temperature Conversions

**Target Temperatures:**
```
°F to °C: °C = (°F - 32) × 5/9
°C to °F: °F = (°C × 9/5) + 32
```

**Rate of Change:**
```
°F/hr to °C/hr: °C/hour = °F/hour × 5/9
°C/hr to °F/hr: °F/hour = °C/hour × 9/5
```

**Example:**
- Fahrenheit: Rate 150, Target 250
- Celsius: Rate 83, Target 121

### Common Issues & Solutions

| Issue | Possible Causes | Solutions |
|-------|-----------------|-----------|
| **Firing too slow** | Elements aging, lid not sealing, voltage drop, overloading | Check elements with ohm meter, replace if needed, check lid seal, reduce load |
| **Firing too fast** | New elements, higher voltage, light load | Adjust with slower ramps, use hold times |
| **Temperature gradient** | Hot and cold spots | Use witness cones, adjust loading, use hold times, check furniture arrangement |
| **Pinholes** | - | Longer hold at peak or slower bisque |
| **Crawling** | - | Check glaze thickness, application, fit |
| **Crazing** | - | Adjust glaze composition or cooling |
| **Shivering** | - | Different thermal expansion needed |

### Controller Manufacturers

| Manufacturer | Controller Types | Features |
|--------------|------------------|----------|
| **Skutt** | Touch Screen, TC, KM | Ramp/Hold, Cone Fire, Delay start, °F/°C display |
| **L&L** | Dynamic, Set-Pro, Perfect Fire | Easy to program, multiple user profiles, diagnostics |
| **Bartlett** | 3K, RTC 1000, V6-CF | Simple interface, reliable, both modes |
| **Orchard** | DTC | User-friendly, programmable segments |

---

## Kiln Atmosphere Monitoring

### Oxidation Indicators
- Blue flames
- Clear atmosphere
- Roaring sound
- No back pressure

### Reduction Indicators
- Orange/yellow flames
- Murky atmosphere
- Back pressure at peepholes
- Black smoke (too much reduction)

### Neutral Indicators
- Greenish flames

---

## Safety Considerations

| Hazard | Protection |
|--------|------------|
| **Viewing above orange heat** | Wear protective dark glasses |
| **Peep plugs** | Replace from side to avoid back pressure |
| **Long/fluffy hair** | Tie back |
| **Ventilation** | Ensure proper kiln room ventilation |

---

## Heatwork Concept

**Pyrometric cones measure "heat work"** - the combination of time and temperature. A digital pyrometer gives accurate temperature, but cones indicate how the firing actually affected the ceramic ware.

- Slower ramps = lower temperature needed for same cone
- Faster ramps = higher temperature needed for same cone
- Always trust witness cones over pyrometer readings

---

*Source: ../../research-pipeline-prod/ceramics-foundation/research/r2-firing-temperatures.json*

File: ceramics-foundation/chemistry/material-safety.md
# Material Safety

## Silica Dust Hazards

### Overview
Crystalline silica is a common mineral found in clay, sand, stone, and ceramic materials. When processed, it creates **respirable particles 100× smaller than ordinary sand** that can cause serious lung diseases.

### Health Effects
- **Silicosis** - incurable lung disease leading to disability and death
- **Lung cancer** - classified as human lung carcinogen
- **Chronic obstructive pulmonary disease (COPD)**
- **Kidney disease**
- **Symptoms:** cough, shortness of breath, chest pain, weakness, wheezing

### Exposure Limits

| Limit Type | Limit | Time Period | Source |
|------------|-------|-------------|--------|
| **OSHA PEL** | 50 μg/m³ | 8-hour TWA | 29 CFR 1910.1053 |
| **NIOSH REL** | 50 μg/m³ | 10-hour TWA, 40-hour week | Considers quartz carcinogen |
| **ACGIH TLV** | 0.05 mg/m³ | - | For respirable quartz |

**Note:** μg/m³ = micrograms per cubic meter; mg/m³ = milligrams per cubic meter

### Protection Measures

#### Engineering Controls
- Local exhaust ventilation at dust generation points
- Enclosed automatic material handling systems
- **HEPA vacuum cleaners** - NEVER dry sweep
- Wet methods to suppress dust
- Proper kiln ventilation (minimum 100-150 fpm face velocity)
- Eliminate fans that re-entrain settled dust

#### Work Practices
- Wet-wipe surfaces instead of sweeping or vacuuming
- Use squeegee-type brooms for cleaning
- Clean green castings rather than white castings when possible
- Mist white pieces with water before cleaning
- Assign dedicated cleaning staff
- Use non-crystalline silica mold release (perlite)

#### Respiratory Protection
| Protection Level | Type | Requirements |
|-----------------|------|--------------|
| **Minimum** | N95 NIOSH-approved respirator | Fit testing required |
| **Higher exposure** | P100 or R95 | For oil aerosols present |
| **Requirements** | - | Fit testing, proper storage, clean-shaven for seal |

#### Housekeeping
- No carpet in work areas
- Use HEPA vacuum only (adequate capacity required)
- Wet mopping preferred
- Regular cleaning schedule

### High Exposure Activities
- Mixing dry clay and glazes
- Bag dumping and material transfer
- Spray glazing
- Sanding and grinding greenware
- Slip house operations
- Cast shop cleaning and finishing
- Glaze preparation and mixing

---

## Common Material Safety Notes

### Barium (Barium Carbonate - BaCO₃)

| Aspect | Details |
|--------|---------|
| **Toxicity** | Poisonous if ingested. Causes violent diarrhea, convulsive tremors, muscular paralysis. Affects heart and nervous system. |
| **Exposure Limits** | ACGIH TLV: 0.5 mg/m³, OSHA PEL: 0.5 mg/m³ |
| **Food Safety** | EPA drinking water standard: 2.0 mg/L (2 ppm). Safe leach level: 1 mg/L. Low risk in fired ware (converts to insoluble barium sulfate). |
| **Common Use** | 0.1-0.6% in clay bodies to precipitate soluble salts |
| **Precautions** | Do not use in food-contact glazes. Wear respirator when mixing dry. Use gloves. Never ingest raw material. |

### Lead (Lead Compounds)

| Aspect | Details |
|--------|---------|
| **Toxicity** | **EXTREMELY TOXIC** - cumulative poison affecting nervous system, especially in children |
| **Health Effects** | Learning disabilities, developmental delays, lower IQ, neurological damage, reproductive problems |
| **Food Safety** | FDA has specific extraction limits. Lead-glazed pottery must be properly fired to bind lead. |
| **Problem Types** | Handmade with crude appearance, antique/damaged ware, brightly decorated (orange/red/yellow), from flea markets/street vendors |
| **Testing** | Lead test kits available at hardware stores - swab changes color if lead present |
| **Warning** | **No amount of washing, boiling, or other process can remove lead from pottery** |
| **Recommendation** | **NEVER use lead in functional ware.** Use only for decorative items marked "Not for Food Use" |

### Cadmium (Cadmium Compounds)

| Aspect | Details |
|--------|---------|
| **Toxicity** | Known human carcinogen, toxic if ingested or inhaled |
| **Health Effects** | Kidney damage, bone demineralization, cancer risk, respiratory irritation |
| **Uses** | Red, orange, yellow colorants |
| **Fuming** | Can fume at firing temperatures - requires kiln ventilation |
| **Food Safety** | FDA has strict leaching limits for ceramicware |
| **Precautions** | Respirator required for dry powders. Gloves required. Kiln ventilation mandatory. Consider alternatives for functional ware. |

### Chromium

| Form | Toxicity |
|------|----------|
| **Chromium III** | Relatively safe, essential nutrient |
| **Chromium VI** | **Known human carcinogen**, highly toxic |

| Aspect | Details |
|--------|---------|
| **Hazards** | Lung cancer (Cr-VI), skin ulcers and irritation, kidney/liver damage, respiratory problems |
| **Ceramic Use** | Green colorants, glaze chemistry |
| **Fuming** | Can fume during firing - kiln ventilation required |
| **Precautions** | Know your chromium form. Respirator for dry handling. Avoid Cr-VI if possible. Proper ventilation essential. |

### Nickel

| Aspect | Details |
|--------|---------|
| **Toxicity** | Probable human carcinogen |
| **Health Effects** | Skin sensitization/allergic reactions, respiratory irritation, cancer risk with long-term exposure |
| **Ceramic Use** | Colorants |
| **Precautions** | Avoid skin contact. Respirator for dry powders. Gloves required. |

### Lithium (Lithium Carbonate)

| Aspect | Details |
|--------|---------|
| **Toxicity** | Toxic if ingested, affects nervous system |
| **Health Effects** | Nausea, vomiting, neurological effects, thyroid effects |
| **Ceramic Use** | Flux in glazes |
| **Precautions** | Do not ingest. Avoid breathing dust. Gloves recommended. |

### Manganese (Manganese Dioxide)

| Aspect | Details |
|--------|---------|
| **Toxicity** | **Neurotoxin** - linked to Parkinson's-like symptoms |
| **Health Effects** | Manganism (Parkinson's-like disease), neurological damage, respiratory problems |
| **Ceramic Use** | Purple/brown colorants, glaze additives |
| **Fuming Danger** | **HIGH** - can fume at certain temperatures, stays airborne |
| **Exposure Limits** | Specific OSHA PEL exists due to neurotoxicity |
| **Precautions** | **Kiln ventilation MANDATORY.** Respirator for dry handling. Avoid high percentages. Consider alternatives for functional ware. |

### Generally Safe Colorants

| Material | Notes |
|----------|-------|
| Iron oxide (red, yellow, black, brown) | Safe |
| Cobalt | Safe in small amounts (toxic but used in low percentages) |
| Copper | Generally safe in fired ware |
| Rutile (titanium dioxide) | Safe |
| Zirconium | Safe encapsulating agent |
| Tin | Safe opacifier |
| Zinc | Safe in glazes |

**Important:** Even "safe" materials should be handled with respiratory protection in dry powder form.

---

## Studio Safety Guidelines

### PPE Requirements

#### Respirators

| Aspect | Details |
|--------|---------|
| **When Required** | Mixing dry clay/glazes, sanding/grinding/drilling, spray glazing, cleaning dusty surfaces, any dry powders, dusty kiln loading/unloading |
| **Minimum Rating** | N95 NIOSH-approved |
| **Recommended** | P100 for highest protection |
| **Fit Requirements** | Must be fit-tested, clean-shaven for seal, straps positioned, check seal before each use |
| **Maintenance** | Store in clean/dry place, replace filters regularly, inspect for damage, follow manufacturer guidelines |

#### Gloves

| Type | Use |
|------|-----|
| **Nitrile** | General chemical protection |
| **Rubber** | Heavy metal handling |
| **Glove Liners** | Comfort during extended use |

**When Required:** Mixing glazes with heavy metals, handling toxic materials (barium, lead, cadmium), cleaning kiln shelves with chemicals, any skin-irritating materials

#### Eye Protection

**When Required:** Mixing glazes, grinding/sanding, using wire tools, kiln maintenance, any flying particle risk

**Types:** Safety glasses, goggles for liquid splashes

### Ventilation Standards

#### General Requirements
- Adequate outdoor air intake
- Proper air changes per hour
- Consult ventilation engineer for specific parameters

#### Local Exhaust Ventilation

| Location Required | Performance |
|-------------------|-------------|
| Mixing/pugging areas | Minimum 100-150 fpm face velocity |
| Glaze spray booths | Capture dust as close to generation as possible |
| Sanding/grinding stations | Minimize bends in ductwork for efficiency |
| Kiln areas | - |

#### Kiln Ventilation

| Purpose | Details |
|---------|---------|
| **Remove** | Carbon monoxide, sulfur dioxide, nitrogen dioxide, fluoride compounds, metal fumes (manganese, cadmium, lead) |
| **Requirements** | Vent to outside, never vent into occupied space, consider dedicated system (especially gas kilns) |

**Emissions:**
- Carbon monoxide (odorless, deadly)
- Carbon dioxide
- Sulfur dioxide (up to 1000°C)
- Nitrogen dioxide
- Fluoride compounds
- Metal fumes

### Safe Cleanup Practices

#### Dry Methods - PROHIBITED
- NEVER sweep with broom
- NEVER use ordinary vacuum
- NEVER use compressed air to blow dust

#### Recommended Methods
- Wet-wipe all surfaces
- Use HEPA vacuum with adequate capacity
- Wet mop floors
- Use squeegee brooms for initial cleanup
- Mist dusty areas before cleanup

#### General Hygiene
- Don't eat, drink, or store food in work areas
- Wash hands thoroughly before eating
- Wet methods for dust control
- Clean work area daily
- Avoid carpets - they trap dust

### Ergonomics

#### Workstation Heights
| Requirement | Measurement |
|-------------|-------------|
| **Minimum** | 27.6 inches |
| **Maximum** | 56.2 inches |
| **Purpose** | Eliminate overhead reaching and bending |

#### Material Handling
- Store frequently used materials at waist height
- Use scissor lift tables to reduce bending
- Eliminate lifting items over 50 pounds
- Use carts for heavy materials
- Provide faucet hose extension to eliminate lifting buckets

#### Repetitive Motion
- Don't perform repetitive activities in long sessions
- Vary tasks throughout day
- Take regular breaks
- Use adjustable stools with lumbar support
- Personalize wheel and stool heights for each user

---

## Food Safety Testing

### Functional Ware Considerations

| Concern | Description |
|---------|-------------|
| **Leaching** | Glazes can leach heavy metals into food and drink through acid attack |
| **Bacteria Harboring** | Crazed glazes can harbor bacteria in cracks |
| **Flaking** | Poorly adhered glazes can flake off into food |

### Testing Methods

#### Home Testing
| Method | What It Tests | Limitations |
|--------|---------------|-------------|
| **Lead test kits** | Lead presence | Swab changes color if lead present. Only tests for lead, not other metals |

**Availability:** Hardware stores

#### Laboratory Testing

| Types | - |
|-------|---|
| **Methods** | Atomic absorption spectroscopy, ICP-MS (Inductively Coupled Plasma Mass Spectrometry) |
| **Test Labs** | Elemental Research Lab (North Vancouver, BC), Kirby Health Center Lab (Wilkes-Barre, PA), commercial testing laboratories |
| **What to Test For** | Lead, cadmium, barium, other heavy metals in your glazes |

### FDA Standards

| Aspect | Details |
|--------|---------|
| **Regulation** | FDA Compliance Policy Guides (CPGs) set limits on leachable lead and cadmium |
| **Lead Guidance** | Specific extraction limits by category (flatware, hollowware, etc.) |
| **Traditional Pottery** | Special concerns for improperly fired traditional pottery |
| **Labeling** | Ornamental ware must be marked "Not for Food Use - May Poison Food" |

### Best Practices

#### Glaze Selection
- Use only food-safe tested commercial glazes for functional ware
- Test custom glazes before using for food
- Avoid toxic colorants in food-contact glazes
- Properly fire to maturity - underfired glazes leach more

#### Design Considerations
- Avoid crazing (use proper fit)
- Ensure full coverage
- Proper foot finishing
- Test with acid foods if intended for acidic contents

#### Documentation
- Keep records of glaze recipes
- Document firing schedules
- Maintain test results
- Label clearly as food-safe or decorative-only

---

## SDS (Safety Data Sheets)

### Purpose
SDS provide detailed information on physical and chemical properties, health hazards, and safe handling procedures.

### Where to Find SDS

#### Suppliers
- All ceramic material suppliers must provide SDS
- Available on supplier websites
- Request by email or phone
- Often provided with purchase

#### Online Resources
- Euclids SDS collection
- Sheffield Pottery SDS database
- Clay Art Center SDS
- Mayco Colors SDS
- Clay Planet SDS sheets

### Key Sections to Review

| Section | Content |
|---------|---------|
| **Section 1** | Identification - Product name, manufacturer, emergency contact |
| **Section 2** | Hazard Identification - Health effects, warning statements |
| **Section 3** | Composition/Ingredients - What's in the product |
| **Section 4** | First Aid Measures - What to do if exposed |
| **Section 5** | Fire-Fighting Measures |
| **Section 6** | Accidental Release Measures - Spill cleanup |
| **Section 7** | Handling and Storage |
| **Section 8** | Exposure Controls/PPE - What protection to use |
| **Section 9** | Physical and Chemical Properties |
| **Section 11** | Toxicological Information - Health effects data |
| **Section 12** | Ecological Information |

### Understanding Abbreviations

| Abbreviation | Meaning |
|--------------|---------|
| **TLV** | Threshold Limit Value (ACGIH recommended exposure limit) |
| **PEL** | Permissible Exposure Limit (OSHA legal limit) |
| **REL** | Recommended Exposure Limit (NIOSH recommendation) |
| **LD50** | Lethal Dose 50% - dose that kills half of test subjects |
| **mg/m³** | Milligrams per cubic meter of air |
| **μg/m³** | Micrograms per cubic meter of air |
| **ppm** | Parts per million |
| **TWA** | Time-Weighted Average - average over specified time period |

---

## Actionable Summary

### Immediate Actions
- Get SDS for all materials in your studio
- Assess current ventilation and dust control
- Purchase appropriate respirator(s) and get fit-tested
- Replace any lead-containing glazes with safe alternatives
- Implement wet cleanup methods - stop dry sweeping
- Add kiln ventilation if not present

### Priority Materials to Avoid
- Lead in any functional ware
- Cadmium in food-contact glazes
- High-manganese glazes without proper ventilation
- Barium carbonate in food-contact surfaces
- Chromium VI compounds

### Essential Equipment
- NIOSH-approved respirator (N95 minimum, P100 recommended)
- HEPA vacuum cleaner
- Local exhaust ventilation at dust sources
- Kiln vent system
- Gloves for chemical handling
- Safety glasses or goggles
- Wet mop and squeegee

### Training Priorities
- Respirator fit testing and proper use
- Safe material handling procedures
- Spill cleanup procedures
- Kiln safety and emergency procedures
- Recognition of hazardous materials

### Regular Practices
- Daily wet cleanup of work areas
- Regular inspection of ventilation systems
- Replace respirator filters on schedule
- Review SDS when introducing new materials
- Test functional ware for food safety
- Monitor for dust accumulation

---

## References

### Government Sources
- OSHA Silica Standard: 29 CFR 1910.1053
- OSHA Respiratory Protection: 29 CFR 1910.134
- NIOSH Engineering Controls Database
- FDA Food Contact Substance notifications
- CDC Toxic Substances Portal

### Professional Organizations
- American Ceramic Society
- Ceramic Arts Network
- ACGIH (American Conference of Governmental Industrial Hygienists)

### Educational Institutions
- Princeton University Environmental Health and Safety
- Montgomery College Ceramics Studio Safety
- Oswego State University Ceramics Health & Safety

### Technical Resources
- Digitalfire Ceramic Materials Database
- Sittig's Handbook of Toxic and Hazardous Chemicals
- Patty's Industrial Hygiene
- IARC Monographs on Carcinogenic Hazards

---

*Source: ../../research-pipeline-prod/ceramics-foundation/research/r3-material-safety.json*
