Repository: KyaniteLabs/openglaze

# OpenGlaze
> OpenGlaze is a free, open-source, self-hosted ceramic glaze calculator, recipe manager, and UMF analyzer for potters, ceramic artists, and studios.

**TL;DR:** OpenGlaze — open-source ceramic glaze calculator (UMF, CTE, recipe optimizer) you can self-host. Best for potters, ceramic artists, studios, and educators.
  <strong>Free ceramic glaze calculator, recipe manager, and UMF analyzer.<br>100% open source. Self-hosted. No paywalls.</strong>
  <a href="https://github.com/KyaniteLabs/openglaze/actions/workflows/ci.yml">
  </a>
  <a href="https://github.com/KyaniteLabs/openglaze/releases">
  </a>
  <a href="LICENSE">
  </a>
  <a href="https://www.python.org/">
  </a>
  <a href="https://www.docker.com/">
  </a>
  <a href="https://github.com/KyaniteLabs/openglaze/stargazers">
  </a>
  <a href="#quick-start">Quick Start</a> •
  <a href="#features">Features</a> •
  <a href="#documentation">Docs</a> •
  <a href="#self-hosting">Self-Host</a> •

## Screenshots

Screenshots of the current app are pending — see [docs/screenshots/README.md](docs/screenshots/README.md) for the capture list and instructions.

---

## Public Discovery

**OpenGlaze** is open-source glaze chemistry software for potters, ceramic artists, studios, educators, and production ceramicists. It combines a ceramic glaze calculator, UMF analysis, CTE estimation, recipe management, self-hosting, and optional AI glaze consulting.

**AI discovery:** [`llms.txt`](llms.txt) provides a compact project summary for AI assistants and search crawlers.

**Best-fit searches:** ceramic glaze calculator, UMF calculator, glaze chemistry software, open source pottery app, self-hosted glaze recipe manager, CTE glaze calculator, Glazy alternative, ceramic recipe optimizer.

## Overview

OpenGlaze is a **free, open-source ceramic glaze management system** for potters, ceramic artists, and studios. It combines a **UMF calculator**, **CTE analysis engine**, **computational recipe optimizer**, and **AI-powered glaze consulting** — all in one self-hosted application.

### 30-second example: diagnose a crazing glaze

1. Enter a glaze recipe such as feldspar/silica/whiting/kaolin.
2. OpenGlaze calculates UMF, oxide roles, SiO₂:Al₂O₃ ratio, and estimated CTE.
3. If the glaze fit looks risky, the optimizer suggests material adjustments for the next test tile.
4. You still fire a real test tile — but you waste less clay, material, and kiln space getting there.

**Popular starting points:** [Ceramic glaze calculator](https://kyanitelabs.github.io/openglaze/ceramic-glaze-calculator.html) · [UMF calculator](https://kyanitelabs.github.io/openglaze/umf-calculator.html) · [CTE calculator](https://kyanitelabs.github.io/openglaze/cte-glaze-calculator.html) · [Glazy companion](https://kyanitelabs.github.io/openglaze/glazy-alternative.html) · [Self-hosted glaze software](https://kyanitelabs.github.io/openglaze/self-hosted-glaze-software.html)

Built by potters, for potters. Your glaze recipes stay on your infrastructure. No subscriptions. No feature gates. MIT licensed.

**Why OpenGlaze?**

- 🏠 **Own your data** — Self-host on your own server. Recipes never leave your studio.
- 🔓 **Truly open** — MIT licensed, no proprietary lock-in, full source code available
- 🧮 **Computational chemistry** — UMF calculator, CTE prediction, and recipe optimizer using stoichiometric analysis — not guesswork
- 🧠 **AI-powered** — Kama assistant understands glaze chemistry and answers technical questions
- 🎨 **Studio-ready** — Multi-user collaboration, role-based access, shared glaze libraries
- ☕ **Free forever** — No paywalls, no subscriptions, no feature gates. Voluntary support only.

## What is OpenGlaze?

OpenGlaze is a **ceramic glaze calculator and recipe management tool** designed for anyone working with glazes:

- **Hobby potters** who want to understand their glazes at the molecular level

# Copy environment file and set a real SECRET_KEY before public use
cp .env.example .env

# Run (the SQLite database is created and seeded with the community glazes on first start)
python server.py
```

Open http://localhost:8768 in your browser. (Docker default; manual install defaults to 8767.)

### 🧪 Experiment Pipeline
- 6-stage workflow: Ideation → Prediction → Application → Firing → Analysis → Documentation
- Photo documentation at each stage
- Structured firing log integration
- Result comparison and archiving
- Reproducibility tracking

</td>
</tr>
<tr>
<td width="50%">

## Data

The `ceramics-foundation/` directory contains canonical ceramic reference data:

- **30+ materials** with oxide analyses and aliases
- **19 oxides** with molecular weights, roles, and safety ratings
- **Firing schedules** for cone 06 through 10
- **UMF target ranges** and surface prediction thresholds
- **Layering rules** and material substitutions
- **Studio recipes** in YAML format

All data is versioned, sourced, and cited. See [ceramics-foundation/](ceramics-foundation/) for the full dataset.

File: ceramics-foundation/data/chemistry-rules.json
{
  "version": "1.0",
  "source": "OpenGlaze chemistry rules with ceramic science caveats",
  "last_updated": "2026-03-17",
  "rules": [
    {
      "category": "color_prediction",
      "subcategory": "oxide_atmosphere",
      "name": "Iron 2% + oxidation = amber/tan",
      "description": "Iron oxide at ~2% in an oxidation (oxygen-rich) atmosphere produces warm amber to tan colors.",
      "conditions": "Iron oxide 2%, oxidation atmosphere",
      "outcome": "Amber, tan, or light brown",
      "caveat": "Color varies with base glaze chemistry and iron source (red iron oxide vs black iron oxide). Calcium-heavy bases shift toward yellow-tan; potassium-heavy bases allow warmer reds.",
      "confidence": "high"
    },
    {
      "category": "color_prediction",
      "subcategory": "oxide_atmosphere",
      "name": "Iron 2% + reduction = celadon green",
      "description": "Iron oxide at ~2% in a reduction (oxygen-depleted) atmosphere produces the classic celadon green.",
      "conditions": "Iron oxide 2%, reduction atmosphere",
      "outcome": "Celadon green to blue-green",
      "caveat": "Depth of green depends on reduction intensity. Light reduction = gray-green; heavy reduction = deeper green. Calcium promotes celadon color; high boron can wash it out.",
      "confidence": "high"
    },
    {
      "category": "color_prediction",
      "subcategory": "oxide_atmosphere",
      "name": "Copper 1% + oxidation = green",
      "description": "Copper oxide at ~1% in oxidation produces reliable greens ranging from mint to forest green.",
      "conditions": "Copper oxide 1%, oxidation atmosphere",
      "outcome": "Green (mint to forest)",
      "caveat": "Higher copper percentages deepen the green. Above ~3% may produce very dark green approaching black. Calcium fluxes produce turquoise-greens; sodium fluxes shift toward blue-green.",
      "confidence": "high"
    },
    {
      "category": "color_prediction",
      "subcategory": "oxide_atmosphere",
      "name": "Copper 1% + heavy reduction = copper red",
      "description": "Copper oxide at ~1% in heavy reduction CAN produce copper red (sang de boeuf), but this is one of the most difficult and unpredictable effects in ceramics.",
      "conditions": "Copper oxide 1%, heavy reduction atmosphere, controlled cooling, thick application",
      "outcome": "Copper red to oxblood red — when it works",
      "caveat": "~50-60% failure rate for beginners, improving to 20-40% with experience. Requires: precise reduction timing (not too early or copper re-oxidizes), slow controlled cooling through 1500°F-1800°F, thick application (thin coats go green), specific base chemistry (low alumina, adequate silica). Many potters fire dozens of pieces before achieving consistent results. Consider this advanced.",
      "confidence": "medium"
    },
    {
      "category": "color_prediction",
      "subcategory": "oxide_stable",
      "name": "Cobalt 0.5-2% = blue in any atmosphere",
      "description": "Cobalt oxide is among the most reliable ceramic colorants. Small amounts produce strong blues in most atmospheres, though magnesium can shift toward lavender and iron toward blue-green.",
      "conditions": "Cobalt oxide 0.5-2%, any atmosphere",
      "outcome": "Blue — from pale sky blue (0.5%) to deep cobalt blue (2%)",
      "caveat": "Cobalt is very strong. Above 2% it tends toward black. Combined with iron it produces blue-greens. With magnesium it can produce lavender.",
      "confidence": "high"
    },
    {
      "category": "color_prediction",
      "subcategory": "oxide_atmosphere",
      "name": "Manganese 2-8% + oxidation = purple/brown",
      "description": "Manganese dioxide at 2-8% in oxidation produces purples and browns. Lower percentages give purple, higher give brown.",
      "conditions": "Manganese dioxide 2-8%, oxidation atmosphere",
      "outcome": "Purple (low %) to warm brown (high %)",
      "caveat": "Manganese can become volatile at cone 6+ temperatures, potentially affecting nearby pieces. Use ventilation.",
      "confidence": "high"
    },
    {
      "category": "color_prediction",
      "subcategory": "oxide_atmosphere",
      "name": "Manganese + reduction = metallic brown/black",
      "description": "Manganese in reduction produces metallic browns and blacks. The reduction atmosphere changes the color significantly compared to oxidation.",
      "conditions": "Manganese dioxide, reduction atmosphere",
      "outcome": "Metallic brown to black",
      "caveat": "WARNING: Manganese fumes are toxic during firing. Always fire with adequate ventilation. Some studios avoid manganese entirely for health reasons.",
      "confidence": "high"
    },
    {
      "category": "color_prediction",
      "subcategory": "oxide_interaction",
      "name": "Chrome + tin = pink",
      "description": "Chromium oxide combined with tin oxide produces pink. This is a classic ceramic color interaction.",
      "conditions": "Chromium oxide + tin oxide in base glaze",
      "outcome": "Pink to mauve",
      "caveat": "Very sensitive to proportions. Too much chrome = green; too much tin = white. The sweet spot is narrow. Chrome can also cause glaze defects (crawling, pinholing) in some bases. CRITICAL: Zinc in the base glaze will turn chrome-tin pinks brown. Use zinc-free bases for reliable pinks. Best results in oxidation. In reduction, chrome may reduce to darker compounds, muting the pink.",
      "confidence": "medium"
    },
    {
      "category": "layering_principle",
      "subcategory": "compatibility",
      "name": "Similar chemistry = compatible",
      "description": "Glazes with similar base chemistry (same flux family, similar thermal expansion) tend to be compatible when layered.",
      "conditions": "Two glazes with similar silica/alumina/flux ratios",
      "outcome": "Low risk of defects (crawling, crazing, shivering)",
      "caveat": "Similar chemistry is a guideline, not a guarantee. Application thickness and drying time between layers also matter.",
      "confidence": "high"
    },
    {
      "category": "layering_principle",
      "subcategory": "compatibility",
      "name": "Shino over non-Shino = high risk crawling",
      "description": "Shino glazes have high feldspar content and can crawl when applied over glazes with different chemistry. Risk level: MODERATE to HIGH depending on base glaze chemistry and application.",
      "conditions": "Shino glaze over non-Shino base",
      "outcome": "MODERATE to HIGH risk of crawling (glaze pulls away from surface in patches)",
      "caveat": "Some combinations do work, especially if the base glaze is also high in feldspar. Some potters intentionally chase crawl textures for aesthetic effect. If you want to try it: apply Shino thin, apply over a similar high-feldspar base, and accept that results will vary. NOT guaranteed to crawl.",
      "confidence": "high"
    },
    {
      "category": "layering_principle",
      "subcategory": "material_interaction",
      "name": "Zinc affects multiple colorants",
      "description": "Zinc oxide in a base glaze interacts with several colorants, sometimes in unwanted ways. Understanding zinc interactions is important when choosing glazes to layer.",
      "conditions": "Zinc oxide present in base glaze",
      "outcome": "Chrome-tin pinks turn brown; copper color development can shift; iron greens may become lighter or browner",
      "caveat": "Always check base glaze for zinc before applying chrome-tin pink glazes. Some popular clear glazes contain zinc and will ruin pinks.",
      "confidence": "high"
    },
    {
      "category": "common_issue",
      "subcategory": "defect",
      "name": "Crawling",
      "description": "Crawling occurs when glaze pulls away from the clay body during firing, leaving bare patches. It's caused by poor adhesion between glaze and body, or incompatibility between layered glazes.",
      "conditions": "Dust on bisque, greasy surface, incompatible layered glazes, glaze applied too thick, Shino over non-Shino, high clay content (especially Shinos), poor bisque prep (dust/oil)",
      "outcome": "Bare patches where glaze has receded, sometimes with sharp edges",
      "caveat": "Light crawling can be intentional and beautiful. Prevent by: cleaning bisque with damp sponge, letting each layer dry fully before applying next, keeping first layer thin, wiping bisque with damp sponge, thinner coats on Shinos.",
      "confidence": "high"
    },
    {
      "category": "surface_prediction",
      "subcategory": "ratio_rule",
      "name": "SiO2:Al2O3 ratio predicts surface",
      "description": "The SiO2:Al2O3 ratio is the single most useful predictor of glaze surface character. Higher ratios favor gloss, lower ratios favor matte.",
      "conditions": "Any stoneware glaze, cone 6-10",
      "outcome": "Above 10: high gloss; 7-10: glossy; 4-7: satin; 1.5-4: matte; below 1.5: dry/underfired",
      "caveat": "High-flux glazes (CaO, B2O3) may be glossy at lower ratios. Underfired glazes may appear matte regardless of ratio. Cooling rate affects surface development.",
      "confidence": "high"
    },
    {
      "category": "application_effect",
      "subcategory": "material_property",
      "name": "Boron as a powerful flux",
      "description": "Boron (from borax, gerstley borate, or frits) is a very powerful flux that lowers melting temperature significantly. It affects color development and can cause running at high temperatures.",
      "conditions": "Boron-containing materials in glaze",
      "outcome": "Lower melting temperature, potential color shifts, increased running risk",
      "caveat": "Boron can turn some blue glazes green and affect chrome-based colors. High boron glazes may run more than expected. Common in many commercial low-fire and mid-range glazes.",
      "confidence": "high"
    },
    {
      "category": "food_safety",
      "subcategory": "combinational",
      "name": "Food safety is combinational",
      "description": "Food safety requires all three: safe chemistry + intact surface + proper firing. One weak link breaks the chain.",
      "conditions": "Any glazed vessel intended for food or beverage contact",
      "outcome": "Safe glaze: fully mature, smooth surface, no toxic leaching, passes acid test",
      "caveat": "Matte surfaces from underfiring are the primary leaching risk. True matte glazes (high alumina, fully fired) can be food safe. The acid test (lemon juice, 24h) is the simplest at-home screening.",
      "confidence": "high"
    }
  ]
}

File: ceramics-foundation/data/clay-bodies.json
{
  "version": "1.0",
  "source": "Laguna Clay Company, ceramics-instagram caption_generator.py, studio testing",
  "last_updated": "2026-03-17",
  "description": "General clay body database with properties, visual cues, and glaze pairing guidance. Studio-specific selections should reference this database.",
  "clay_bodies": [
    {
      "name": "B-Mix",
      "manufacturer": "Laguna",
      "cone": "10",
      "type": "porcelainous stoneware",
      "properties": ["cream-white raw", "smooth porcelain", "fires gray/white", "true glaze color"],
      "visual_cues": ["very smooth surface", "white/cream color", "clean lines", "no speckling"],
      "best_glazes": ["celadon", "clear", "blue", "white"],
      "avoid_glazes": ["shino"],
      "avoid_notes": "Shinos give pink/tan on B-Mix due to low iron content"
    },
    {
      "name": "Death Valley",
      "manufacturer": "Laguna",
      "cone": "10",
      "type": "sculptural stoneware",
      "properties": ["reddish raw", "dark brown fired", "iron speckling", "rustic"],
      "visual_cues": ["iron speckles visible", "warm undertone", "rustic texture"],
      "best_glazes": ["shino", "tenmoku", "iron_red"],
      "avoid_glazes": [],
      "avoid_notes": null
    },
    {
      "name": "Dark Brown",
      "manufacturer": "Laguna",
      "cone": "10",
      "type": "stoneware",
      "properties": ["strong warm undertone", "dramatic with light glazes"],
      "visual_cues": ["dark visible through glaze", "warm showing at edges"],
      "best_glazes": ["celadon", "shino", "clear"],
      "avoid_glazes": [],
      "avoid_notes": null
    },
    {
      "name": "Soldate 60",
      "manufacturer": "Laguna",
      "cone": "10",
      "type": "sculptural stoneware",
      "properties": ["60 mesh sand", "textured", "yellow/brown in reduction"],
      "visual_cues": ["visible sand texture", "warm undertones"],
      "best_glazes": ["tenmoku", "shino", "iron saturation"],
      "avoid_glazes": ["delicate celadon"],
      "avoid_notes": "Heavy texture can disrupt delicate glaze surfaces"
    },
    {
      "name": "Long Beach",
      "manufacturer": "Laguna",
      "cone": "10",
      "type": "stoneware",
      "properties": ["brownish-pink raw", "light brown reduction", "warm fluid throwing"],
      "visual_cues": ["warm pink undertone", "smooth throw"],
      "best_glazes": ["celadon", "clear", "shino"],
      "avoid_glazes": [],
      "avoid_notes": null
    },
    {
      "name": "Half and Half",
      "manufacturer": "Laguna",
      "cone": "10",
      "type": "stoneware",
      "properties": ["gray/white", "porcelain + stoneware mix", "versatile"],
      "visual_cues": ["white to gray range", "smooth"],
      "best_glazes": ["celadon", "tenmoku", "clear", "blue"],
      "avoid_glazes": [],
      "avoid_notes": null
    },
    {
      "name": "Stoney White",
      "manufacturer": "Laguna",
      "cone": "10",
      "type": "stoneware",
      "properties": ["white stoneware", "mottled in reduction", "rustic"],
      "visual_cues": ["white with variation", "rustic character"],
      "best_glazes": ["shino", "tenmoku", "iron red"],
      "avoid_glazes": [],
      "avoid_notes": null
    },
    {
      "name": "Recycled Clay",
      "manufacturer": "various",
      "cone": "10",
      "type": "mixed",
      "properties": ["variable", "unpredictable"],
      "visual_cues": ["inconsistent color", "mixed textures"],
      "best_glazes": ["tenmoku", "iron saturation"],
      "avoid_glazes": ["chrome-tin pink"],
      "avoid_notes": "Unpredictable chemistry — test first. Chrome-tin pink is sensitive to iron contamination."
    }
  ]
}

File: ceramics-foundation/data/colorants.json
{
  "version": "1.0",
  "source": "Digitalfire, Glazy, studio testing",
  "last_updated": "2026-03-17",
  "colorants": {
    "iron_oxide": {
      "name": "Iron Oxide (Red/Black)",
      "forms": ["Red Iron Oxide (Fe2O3)", "Black Iron Oxide (Fe3O4)", "Yellow Iron Oxide (FeOOH)"],
      "percentage_ranges": {
        "celadon": {"min": 0.5, "max": 2.0, "atmosphere": "reduction", "color": "pale to deep celadon green"},
        "amber_tan": {"min": 2.0, "max": 4.0, "atmosphere": "oxidation", "color": "amber, tan, honey"},
        "tenmoku": {"min": 5.0, "max": 8.0, "atmosphere": "reduction", "color": "dark brown to black"},
        "iron_spot": {"min": 8.0, "max": 12.0, "atmosphere": "reduction", "color": "iron spots, oil spot effects"},
        "iron_red_oxidation": {"min": 6.0, "max": 10.0, "atmosphere": "oxidation", "color": "warm red (requires slow cooling 1800-1600F, fluid base with high B2O3/Li2O/ZnO, cone 5-6)"},
        "iron_red_reduction": {"min": 8.0, "max": 12.0, "atmosphere": "reduction", "color": "red to maroon (heavy iron saturation, beyond tenmoku, cone 10)"}
      },
      "base_chemistry_modifiers": {
        "calcium_heavy": "Pushes iron toward celadon/yellow-green. Calcium promotes celadon color in reduction.",
        "potassium_heavy": "Allows deeper greens in reduction, warmer reds in oxidation.",
        "high_boron": "Can wash out celadon color, shift toward brown tones.",
        "low_alumina": "Iron acts more as a flux, glaze runs more, color may be more intense.",
        "high_alumina": "Iron color may be muted, more stable surface."
      },
      "flux_effect": "Iron acts as a secondary flux. Above ~5%, it significantly lowers melting temperature and increases running risk.",
      "safety": "inert"
    },
    "copper_oxide": {
      "name": "Copper Oxide / Carbonate",
      "forms": ["Copper Oxide Black (CuO)", "Copper Carbonate (CuCO3)"],
      "percentage_ranges": {
        "pale_blush": {"min": 0.25, "max": 0.5, "atmosphere": "reduction", "color": "pale blush pink"},
        "copper_red": {"min": 0.5, "max": 2.0, "atmosphere": "heavy_reduction", "color": "copper red to oxblood (difficult, ~50-60% failure rate)"},
        "green": {"min": 1.0, "max": 2.0, "atmosphere": "oxidation", "color": "green, turquoise"},
        "deep_green": {"min": 2.0, "max": 5.0, "atmosphere": "oxidation", "color": "deep green to dark green"},
        "metallic_luster": {"min": 1.0, "max": 3.0, "atmosphere": "heavy_reduction", "color": "metallic luster, sometimes purple"}
      },
      "base_chemistry_modifiers": {
        "calcium_heavy": "Produces turquoise-greens in oxidation.",
        "sodium_heavy": "Shifts toward blue-green.",
        "low_alumina_high_silica": "Required for copper red development.",
        "tin_present": "With copper, can produce pink-red in oxidation.",
        "zinc_present": "Can shift copper color development unpredictably."
      },
      "flux_effect": "Copper acts as a flux. High amounts make glaze runnier.",
      "copper_red_requirements": "Heavy reduction timing (not too early), slow controlled cooling through 1500-1800°F, thick application, low-alumina high-silica base.",
      "safety": "low_risk — can leach under acidic conditions in functional ware"
    },
    "cobalt_oxide": {
      "name": "Cobalt Oxide / Carbonate",
      "forms": ["Cobalt Oxide (CoO)", "Cobalt Carbonate (CoCO3)"],
      "percentage_ranges": {
        "pale_blue": {"min": 0.25, "max": 0.5, "atmosphere": "any", "color": "pale sky blue"},
        "medium_blue": {"min": 0.5, "max": 1.0, "atmosphere": "any", "color": "medium blue"},
        "deep_blue": {"min": 1.0, "max": 2.0, "atmosphere": "any", "color": "deep cobalt blue"},
        "near_black": {"min": 2.0, "max": 4.0, "atmosphere": "any", "color": "very dark blue approaching black"}
      },
      "base_chemistry_modifiers": {
        "magnesium_present": "Shifts toward lavender/violet.",
        "iron_present": "Produces blue-green (teal) combinations.",
        "manganese_present": "Produces purple to gray-purple.",
        "high_zinc": "Can brighten blue or shift toward blue-green."
      },
      "flux_effect": "Minimal flux effect. Cobalt is primarily a colorant.",
      "safety": "inert at ceramic percentages"
    },
    "manganese_dioxide": {
      "name": "Manganese Dioxide",
      "forms": ["Manganese Dioxide (MnO2)", "Manganese Carbonate (MnCO3)"],
      "percentage_ranges": {
        "purple": {"min": 2.0, "max": 4.0, "atmosphere": "oxidation", "color": "purple, lavender"},
        "warm_brown": {"min": 4.0, "max": 8.0, "atmosphere": "oxidation", "color": "warm brown"},
        "metallic_black": {"min": 3.0, "max": 8.0, "atmosphere": "reduction", "color": "metallic brown to black"}
      },
      "base_chemistry_modifiers": {
        "cobalt_present": "Produces purple-blue combinations.",
        "iron_present": "Produces brown to black combinations.",
        "high_flux": "Increases volatility risk at cone 6+."
      },
      "safety_warning": "Manganese becomes volatile above ~1900°F (1040°C). Toxic fumes. Always use kiln ventilation. Some studios avoid manganese entirely.",
      "safety": "fume_hazard"
    },
    "chromium_oxide": {
      "name": "Chromium Oxide",
      "forms": ["Chromium Oxide (Cr2O3)"],
      "percentage_ranges": {
        "green": {"min": 0.5, "max": 2.0, "atmosphere": "any", "color": "strong green"},
        "chrome_tin_pink": {"min": 0.5, "max": 1.5, "atmosphere": "oxidation", "color": "pink to mauve (requires tin oxide)"},
        "chrome_green_to_black": {"min": 2.0, "max": 4.0, "atmosphere": "any", "color": "very dark green to black"}
      },
      "base_chemistry_modifiers": {
        "tin_present": "Produces chrome-tin pink (oxidation best).",
        "zinc_present": "TURNS PINK BROWN — avoid zinc in chrome-tin pink bases.",
        "reduction": "Chrome may reduce to darker compounds, muting the pink."
      },
      "safety": "low_risk — Cr(III) is relatively safe in glazes"
    },
    "rutile": {
      "name": "Rutile (Titanium Dioxide + Iron)",
      "forms": ["Rutile (TiO2 ~85% + Fe2O3 ~10%)", "Titanium Dioxide pure (TiO2)"],
      "percentage_ranges": {
        "subtle_blue": {"min": 4.0, "max": 8.0, "atmosphere": "any", "color": "subtle blue, tan variegation"},
        "rutile_blue": {"min": 8.0, "max": 12.0, "atmosphere": "any", "color": "blue with iron speckles"},
        "opacifier": {"min": 2.0, "max": 6.0, "atmosphere": "any", "color": "semi-opaque, mottled texture"}
      },
      "base_chemistry_modifiers": {
        "calcium_present": "Enhances blue tones in rutile.",
        "low_iron": "More predictable blue effects.",
        "high_iron": "More brown/tan variegation, speckled effects."
      },
      "notes": "Rutile is impure titanium dioxide. Results are inherently unpredictable and position-dependent in the kiln. This unpredictability is part of its appeal.",
      "safety": "inert"
    },
    "tin_oxide": {
      "name": "Tin Oxide",
      "forms": ["Tin Oxide (SnO2)"],
      "percentage_ranges": {
        "opacifier": {"min": 5.0, "max": 15.0, "atmosphere": "any", "color": "white opaque"},
        "chrome_tin_pink": {"min": 4.0, "max": 10.0, "atmosphere": "oxidation", "color": "pink (with chromium oxide)"},
        "copper_pink": {"min": 5.0, "max": 10.0, "atmosphere": "oxidation", "color": "pink (with copper carbonate)"}
      },
      "base_chemistry_modifiers": {
        "chromium_present": "Produces pink (oxidation). Too much chrome = green.",
        "copper_present": "Can produce pink-red in oxidation.",
        "zinc_present": "May reduce opacification effectiveness."
      },
      "notes": "Expensive but effective opacifier. Produces cleaner white than zirconium. Low toxicity.",
      "safety": "inert"
    }
  }
}

File: ceramics-foundation/data/demo-glazes.json
{
  "version": "1.0",
  "description": "Curated demo glaze collection for OpenGlaze. All recipes are based on classic, well-published ceramic formulations that are part of the public domain of ceramic chemistry knowledge. These are reference/formulaic glazes, not proprietary recipes.",
  "source": "Traditional ceramic chemistry, standard glaze formulation references, public-domain educational materials",
  "last_updated": "2026-04-24",
  "glazes": [
    {
      "id": "celadon",
      "name": "Celadon",
      "family": "celadon",
      "description": "Classic celadon glaze. Iron-bearing reduction glaze producing soft green tones. One of the most iconic glaze families in ceramic history.",
      "cone": "10",
      "atmosphere": "reduction",
      "recipe": "Custer Feldspar 45, Silica 25, Whiting 18, EPK 12, Red Iron Oxide 1.5",
      "color": "green",
      "hex": "#8FBC8F",
      "base_type": "transparent",
      "surface": "glossy",
      "transparency": "semi-transparent",
      "food_safe": true,
      "notes": "Classic formulation based on traditional East Asian celadon chemistry. Iron content (1-2%) produces the characteristic green in reduction."
    },
    {
      "id": "tenmoku",
      "name": "Tenmoku",
      "family": "tenmoku",
      "description": "Classic tenmoku glaze. High-iron reduction glaze producing deep brown to black with possible oil spot effects.",
      "cone": "10",
      "atmosphere": "reduction",
      "recipe": "Custer Feldspar 50, Silica 20, Whiting 15, EPK 12, Red Iron Oxide 8",
      "color": "brown",
      "hex": "#3D2817",
      "base_type": "opaque",
      "surface": "glossy",
      "transparency": "opaque",
      "food_safe": true,
      "notes": "Traditional Japanese/Chinese tenmoku based on published iron-rich glaze formulations. High iron (6-10%) creates the deep, lustrous surface."
    },
    {
      "id": "shino",
      "name": "Shino",
      "family": "shino",
      "description": "Traditional Shino glaze. High-feldspar, low-silica formulation that produces warm orange, white, or carbon-trap effects in reduction.",
      "cone": "10",
      "atmosphere": "reduction",
      "recipe": "Custer Feldspar 85, EPK 15",
      "color": "orange",
      "hex": "#E8C39E",
      "base_type": "opaque",
      "surface": "satin",
      "transparency": "opaque",
      "food_safe": true,
      "notes": "Traditional Japanese Shino based on high feldspar content. Unusual chemistry — very high alumina, very low silica. Produces warm, earthy surfaces."
    },
    {
      "id": "cone-6-clear",
      "name": "Cone 6 Clear",
      "family": "clear",
      "description": "Standard cone 6 oxidation clear glaze. Transparent, glossy, and reliable for functional ware in electric kilns.",
      "cone": "6",
      "atmosphere": "oxidation",
      "recipe": "Ferro Frit 3124 30, Custer Feldspar 25, Silica 20, EPK 15, Wollastonite 10",
      "color": "clear",
      "hex": "#FFFFFF",
      "base_type": "transparent",
      "surface": "glossy",
      "transparency": "transparent",
      "food_safe": true,
      "notes": "Standard cone 6 clear based on common frit-based formulations. Boron from the frit ensures melt at lower temperatures."
    },
    {
      "id": "magnesia-matte",
      "name": "Magnesia Matte",
      "family": "matte",
      "description": "Cone 10 magnesia matte glaze. High dolomite content creates a soft, buttery matte surface. Excellent for functional ware.",
      "cone": "10",
      "atmosphere": "oxidation",
      "recipe": "Nepheline Syenite 30, Silica 5, Whiting 15, EPK 40, Dolomite 10",
      "color": "white",
      "hex": "#F5F5DC",
      "base_type": "matte",
      "surface": "matte",
      "transparency": "opaque",
      "food_safe": true,
      "notes": "Magnesia matte based on published alkaline earth matte formulations. High MgO from dolomite creates the matte surface through crystal formation."
    },
    {
      "id": "copper-red",
      "name": "Copper Red",
      "family": "copper-red",
      "description": "Classic copper red glaze. Requires heavy reduction atmosphere to develop the famous sang de boeuf red.",
      "cone": "10",
      "atmosphere": "reduction",
      "recipe": "Custer Feldspar 45, Silica 25, Whiting 15, EPK 10, Copper Carbonate 1.5, Tin Oxide 2",
      "color": "red",
      "hex": "#8B0000",
      "base_type": "transparent",
      "surface": "glossy",
      "transparency": "semi-transparent",
      "food_safe": true,
      "notes": "Traditional copper red based on published reduction glaze chemistry. Tin oxide assists copper reduction. Requires careful reduction timing."
    },
    {
      "id": "nuka",
      "name": "Nuka",
      "family": "nuka",
      "description": "Traditional Japanese Nuka glaze. Wood ash-inspired formulation producing a creamy, semi-opaque surface with subtle texture.",
      "cone": "10",
      "atmosphere": "reduction",
      "recipe": "Custer Feldspar 50, Silica 30, Whiting 10, EPK 10",
      "color": "cream",
      "hex": "#FFF8DC",
      "base_type": "opaque",
      "surface": "satin",
      "transparency": "semi-opaque",
      "food_safe": true,
      "notes": "Nuka is traditionally made with wood ash. This feldspar-based approximation captures the creamy, semi-opaque character."
    },
    {
      "id": "low-fire-white",
      "name": "Low-Fire White",
      "family": "white",
      "description": "Cone 04 opaque white glaze for earthenware. Reliable, bright white suitable for low-fire oxidation.",
      "cone": "04",
      "atmosphere": "oxidation",
      "recipe": "Ferro Frit 3124 50, EPK 25, Silica 15, Zinc Oxide 5, Tin Oxide 5",
      "color": "white",
      "hex": "#FAFAFA",
      "base_type": "opaque",
      "surface": "glossy",
      "transparency": "opaque",
      "food_safe": true,
      "notes": "Standard low-fire opaque white based on frit and tin oxide opacification. Widely used as a base for low-fire colored glazes."
    }
  ]
}

File: ceramics-foundation/data/firing-schedules.json
{
  "version": "1.0",
  "source": "Orton Cone Chart, SDS Industries (KilnControl), Glazy, Digitalfire",
  "last_updated": "2026-03-17",
  "bisque_cone_06": {
    "purpose": "Create porous yet sturdy form for glazing, burn out organic materials",
    "target_cone": "06",
    "estimated_time": "12-14 hours for tightly packed kiln",
    "schedule": [
      {"step": 1, "rate_f_per_hr": 80, "rate_c_per_hr": 44, "target_f": 250, "target_c": 121, "hold_minutes": 0, "purpose": "Gentle initial heating to remove residual moisture"},
      {"step": 2, "rate_f_per_hr": 200, "rate_c_per_hr": 111, "target_f": 1000, "target_c": 538, "hold_minutes": 0, "purpose": "Ramp through water smoking and early decomposition"},
      {"step": 3, "rate_f_per_hr": 100, "rate_c_per_hr": 56, "target_f": 1100, "target_c": 593, "hold_minutes": 0, "purpose": "Slow through quartz inversion (1060F / 573C)"},
      {"step": 4, "rate_f_per_hr": 180, "rate_c_per_hr": 100, "target_f": 1695, "target_c": 924, "hold_minutes": 0, "purpose": "Continue to approach bisque temperature"},
      {"step": 5, "rate_f_per_hr": 80, "rate_c_per_hr": 44, "target_f": 1832, "target_c": 1000, "hold_minutes": 0, "purpose": "Final approach to cone 06"}
    ],
    "critical_temperatures": [
      {"name": "boiling_point", "celsius": 100, "fahrenheit": 212, "description": "Water must evaporate slowly to prevent explosions"},
      {"name": "quartz_inversion", "celsius": 573, "fahrenheit": 1063, "description": "Structural change in silica — causes stress, risk of cracking"},
      {"name": "carbon_burnout_start", "celsius": 400, "fahrenheit": 752, "description": "Organic materials begin burning out"},
      {"name": "carbon_burnout_end", "celsius": 700, "fahrenheit": 1292, "description": "Organic materials fully burned out"}
    ]
  },
  "glaze_cone_10_reduction": {
    "purpose": "Mature high-fire glazes in reduction atmosphere",
    "target_cone": "10",
    "estimated_time": "12-16 hours depending on kiln size and loading",
    "atmosphere_schedule": [
      {"phase": "initial_oxidation", "range": "Room temp to Cone 010 (~898C / 1648F)", "purpose": "Prepare work, complete early oxidation", "characteristics": "Blue flame, clear atmosphere"},
      {"phase": "reduction", "range": "Cone 010 to Cone 9 (~898C to 1257C / 1648F to 2295F)", "purpose": "Create reduction effects in clay body and glazes", "characteristics": "Orange/yellow flames, murky atmosphere"},
      {"phase": "final_oxidation", "range": "Cone 9 to Cone 10 (final 20 minutes)", "purpose": "Smoother, brighter glaze surfaces", "characteristics": "Return to oxidizing atmosphere", "optional": true}
    ],
    "temperature_schedule": [
      {"step": 1, "rate_f_per_hr": 150, "rate_c_per_hr": 83, "target_f": 250, "target_c": 121, "hold_minutes": 0, "purpose": "Gentle heating, prevent thermal shock"},
      {"step": 2, "rate_f_per_hr": 350, "rate_c_per_hr": 194, "target_f": 2050, "target_c": 1121, "hold_minutes": 0, "purpose": "Ramp through quartz inversion and early stages"},
      {"step": 3, "rate_f_per_hr": 120, "rate_c_per_hr": 66, "target_f": 2250, "target_c": 1232, "hold_minutes": 0, "purpose": "Slower approach to peak temperature"},
      {"step": 4, "rate_f_per_hr": 60, "rate_c_per_hr": 33, "target_f": 2290, "target_c": 1254, "hold_minutes": 0, "purpose": "Very slow approach to final temperature"},
      {"step": 5, "rate_f_per_hr": 40, "rate_c_per_hr": 22, "target_f": 2315, "target_c": 1268, "hold_minutes": 15, "purpose": "Peak temperature hold for glaze maturity"}
    ],
    "controlled_cooling": [
      {"step": 1, "rate_f_per_hr": 400, "rate_c_per_hr": 222, "target_f": 1700, "target_c": 926, "hold_minutes": 90, "purpose": "Crystal development and stress relief"}
    ],
    "cooling_hazards": [
      {"name": "quartz_inversion", "celsius": 573, "fahrenheit": 1063, "description": "Avoid rapid cooling — structural change causes cracking"},
      {"name": "cristobalite_conversion", "celsius": 225, "fahrenheit": 437, "description": "Avoid rapid cooling — cristobalite inversion causes dunting"}
    ]
  },
  "cone_temperatures": {
    "06": {"slow_c": 995, "fast_c": 1011, "use": "Standard bisque firing"},
    "04": {"slow_c": 1060, "fast_c": 1070, "use": "Low-fire glaze temperature"},
    "5": {"slow_c": 1184, "fast_c": 1205, "use": "Mid-range stoneware"},
    "6": {"slow_c": 1220, "fast_c": 1241, "use": "Mid-range glaze temperature"},
    "8": {"slow_c": 1247, "fast_c": 1269, "use": "High-fire stoneware"},
    "10": {"slow_c": 1249, "fast_c": 1305, "use": "High-fire reduction, porcelain range"},
    "notes": "Temperatures vary by heating rate — slower ramps require lower temperatures due to heatwork (time + temperature)"
  }
}

File: ceramics-foundation/data/firing.json
{
  "version": "1.0",
  "source": "Orton Cone Chart 2024",
  "last_updated": "2026-03-17",
  "cones": {
    "06": { "slow_ramp_c": 995, "slow_ramp_f": 1823, "fast_ramp_c": 1011, "fast_ramp_f": 1852, "type": "low_fire", "typical_use": "earthenware, bisque" },
    "05": { "slow_ramp_c": 1030, "slow_ramp_f": 1886, "fast_ramp_c": 1046, "fast_ramp_f": 1915, "type": "low_fire", "typical_use": "low-fire glaze" },
    "04": { "slow_ramp_c": 1060, "slow_ramp_f": 1940, "fast_ramp_c": 1070, "fast_ramp_f": 1958, "type": "low_fire", "typical_use": "bisque, low-fire glaze" },
    "03": { "slow_ramp_c": 1086, "slow_ramp_f": 1987, "fast_ramp_c": 1101, "fast_ramp_f": 2014, "type": "low_fire", "typical_use": null },
    "02": { "slow_ramp_c": 1101, "slow_ramp_f": 2014, "fast_ramp_c": 1120, "fast_ramp_f": 2048, "type": "low_fire", "typical_use": null },
    "01": { "slow_ramp_c": 1117, "slow_ramp_f": 2043, "fast_ramp_c": 1137, "fast_ramp_f": 2079, "type": "low_fire", "typical_use": null },
    "1": { "slow_ramp_c": 1136, "slow_ramp_f": 2077, "fast_ramp_c": 1154, "fast_ramp_f": 2109, "type": "low_fire", "typical_use": null },
    "2": { "slow_ramp_c": 1142, "slow_ramp_f": 2088, "fast_ramp_c": 1162, "fast_ramp_f": 2124, "type": "low_fire", "typical_use": null },
    "3": { "slow_ramp_c": 1152, "slow_ramp_f": 2106, "fast_ramp_c": 1168, "fast_ramp_f": 2134, "type": "low_fire", "typical_use": null },
    "4": { "slow_ramp_c": 1160, "slow_ramp_f": 2120, "fast_ramp_c": 1181, "fast_ramp_f": 2158, "type": "mid_range", "typical_use": null },
    "5": { "slow_ramp_c": 1184, "slow_ramp_f": 2163, "fast_ramp_c": 1205, "fast_ramp_f": 2201, "type": "mid_range", "typical_use": "mid-range stoneware" },
    "6": { "slow_ramp_c": 1220, "slow_ramp_f": 2228, "fast_ramp_c": 1241, "fast_ramp_f": 2266, "type": "mid_range", "typical_use": "most common electric" },
    "7": { "slow_ramp_c": 1237, "slow_ramp_f": 2259, "fast_ramp_c": 1255, "fast_ramp_f": 2291, "type": "mid_range", "typical_use": null },
    "8": { "slow_ramp_c": 1247, "slow_ramp_f": 2277, "fast_ramp_c": 1269, "fast_ramp_f": 2316, "type": "high_fire", "typical_use": null },
    "9": { "slow_ramp_c": 1257, "slow_ramp_f": 2295, "fast_ramp_c": 1278, "fast_ramp_f": 2332, "type": "high_fire", "typical_use": null },
    "10": { "slow_ramp_c": 1249, "slow_ramp_f": 2284, "fast_ramp_c": 1305, "fast_ramp_f": 2381, "type": "high_fire", "typical_use": "stoneware, porcelain" }
  },
  "atmosphere_effects": {
    "oxidation": { "description": "Complete combustion, oxygen freely available", "iron_color": "amber/tan/rust", "copper_color": "green", "predictability": "high" },
    "reduction": { "description": "Oxygen restricted, creating reducing atmosphere", "iron_color": "celadon/tenmoku/shino", "copper_color": "red/metallic/sang de boeuf", "predictability": "lower" }
  },
  "cooling_notes": {
    "quartz_inversion": { "temperature_f": 1063, "temperature_c": 573, "risk": "dunting/cracking", "mitigation": "slow cool through 1000-1100F, hold 30-60 min" },
    "copper_red_window": { "range_f": "1500-1800", "hold_minutes": "30-60", "note": "Critical for copper red development; skip = piece goes green" },
    "crystal_growth": { "range_f": "1800-1400", "rate_f_per_hour": "100-200", "note": "Slower cooling = larger crystals" },
    "cristobalite": { "temperature_f": 437, "temperature_c": 225, "risk": "delayed cracking", "mitigation": "slow cool through 400-500F" }
  }
}

File: ceramics-foundation/data/food-safety.json
{
  "version": "1.0",
  "source": "ceramics-foundation/chemistry/material-safety.md, FDA Compliance Policy Guides, OSHA, NIOSH",
  "last_updated": "2026-03-17",
  "toxic_materials": [
    {
      "material": "Lead",
      "oxide": "PbO",
      "risk_level": "critical",
      "health_effects": "Cumulative poison affecting nervous system, especially children. Learning disabilities, developmental delays, neurological damage.",
      "leaching_threshold": "FDA has specific extraction limits per category",
      "food_safe": false,
      "notes": "NEVER use in functional ware. No amount of washing or boiling removes lead from pottery."
    },
    {
      "material": "Cadmium",
      "oxide": "CdO",
      "risk_level": "high",
      "health_effects": "Known human carcinogen. Kidney damage, bone demineralization, respiratory irritation.",
      "leaching_threshold": "FDA strict leaching limits for ceramicware",
      "food_safe": false,
      "notes": "Used in red/orange/yellow colorants. Can fume at firing temperatures."
    },
    {
      "material": "Barium",
      "oxide": "BaCO3/BaO",
      "risk_level": "high",
      "health_effects": "Poisonous if ingested. Violent diarrhea, convulsive tremors, muscular paralysis.",
      "leaching_threshold": "EPA drinking water: 2.0 mg/L. Safe leach: 1 mg/L.",
      "food_safe": "conditional",
      "notes": "Low risk in properly fired ware (converts to insoluble barium sulfate). Avoid in food-contact surfaces."
    },
    {
      "material": "Chromium VI",
      "oxide": "CrO3/Cr2O7",
      "risk_level": "high",
      "health_effects": "Known human carcinogen. Lung cancer, skin ulcers, kidney/liver damage.",
      "leaching_threshold": "N/A — avoid entirely",
      "food_safe": false,
      "notes": "Chromium III (Cr2O3) is relatively safe. Know your chromium form."
    },
    {
      "material": "Nickel",
      "oxide": "NiO",
      "risk_level": "medium",
      "health_effects": "Probable human carcinogen. Skin sensitization, respiratory irritation.",
      "leaching_threshold": "Not well established",
      "food_safe": "conditional",
      "notes": "Avoid skin contact. Respirator for dry powders."
    },
    {
      "material": "Lithium",
      "oxide": "Li2O",
      "risk_level": "medium",
      "health_effects": "Toxic if ingested. Nausea, vomiting, neurological effects, thyroid effects.",
      "leaching_threshold": "Not well established",
      "food_safe": "conditional",
      "notes": "Used as flux. Avoid ingestion of raw material."
    },
    {
      "material": "Manganese",
      "oxide": "MnO/MnO2",
      "risk_level": "medium",
      "health_effects": "Neurotoxin linked to Parkinson's-like symptoms (manganism).",
      "leaching_threshold": "Specific OSHA PEL exists due to neurotoxicity",
      "food_safe": "conditional",
      "notes": "Can fume at firing temperatures — kiln ventilation mandatory."
    }
  ],
  "safe_colorants": [
    {"material": "Iron oxide", "notes": "Safe in all forms (red, yellow, black, brown)"},
    {"material": "Cobalt", "notes": "Safe in fired ware. Toxic in raw form but used in low percentages."},
    {"material": "Copper", "notes": "Generally safe in fired ware"},
    {"material": "Rutile (TiO2)", "notes": "Safe"},
    {"material": "Zirconium", "notes": "Safe encapsulating agent"},
    {"material": "Tin oxide", "notes": "Safe opacifier"},
    {"material": "Zinc oxide", "notes": "Safe in glazes"}
  ],
  "acid_test": {
    "purpose": "Test if a glaze is food-safe by checking for leaching under acidic conditions",
    "procedure": [
      "Squeeze fresh lemon juice onto the glazed surface",
      "Let sit for 24 hours in a warm location",
      "Wipe clean and examine the glaze surface",
      "Changes in color, gloss, or surface texture indicate leaching"
    ],
    "interpretation": {
      "no_change": "Likely food-safe (not guaranteed — lab testing is definitive)",
      "color_change": "Glaze is leaching — NOT food-safe",
      "surface_change": "Glaze is being attacked — NOT food-safe"
    },
    "limitations": "Home acid test only detects gross leaching. Laboratory testing (ICP-MS) is required for definitive results."
  },
  "leaching_risk_factors": [
    {"factor": "Underfired glaze", "description": "Glaze not fully matured — significantly higher leaching risk"},
    {"factor": "Crazing", "description": "Cracks in glaze create pathways for acid attack and bacterial growth"},
    {"factor": "High alkali flux", "description": "High Na2O/K2O glazes are more soluble"},
    {"factor": "Low SiO2:Al2O3", "description": "Under-silicated glazes are less durable"},
    {"factor": "Thick application", "description": "Thick glaze may not fully mature, especially at interior"},
    {"factor": "Acidic food contact", "description": "Tomato, vinegar, citrus — higher leaching risk"}
  ],
  "ppe_requirements": {
    "mixing_dry_materials": ["N95 minimum respirator (P100 recommended)", "Nitrile gloves", "Safety glasses"],
    "handling_toxic_materials": ["P100 respirator", "Rubber gloves", "Safety glasses", "Glove liners for extended use"],
    "sanding_grinding": ["P100 respirator", "Safety glasses", "Local exhaust ventilation"],
    "kiln_unloading": ["Safety glasses for viewing above orange heat", "Heat-resistant gloves"]
  }
}
