Repository: KyaniteLabs/openglaze

# OpenGlaze
> OpenGlaze is a free, open-source, self-hosted ceramic glaze calculator, recipe manager, and UMF analyzer for potters, ceramic artists, and studios.

**TL;DR:** OpenGlaze — open-source ceramic glaze calculator (UMF, CTE, recipe optimizer) you can self-host. Best for potters, ceramic artists, studios, and educators.
  <strong>Free ceramic glaze calculator, recipe manager, and UMF analyzer.<br>100% open source. Self-hosted. No paywalls.</strong>
  <a href="https://github.com/KyaniteLabs/openglaze/actions/workflows/ci.yml">
  </a>
  <a href="https://github.com/KyaniteLabs/openglaze/releases">
  </a>
  <a href="LICENSE">
  </a>
  <a href="https://www.python.org/">
  </a>

File: ceramics-foundation/data/layering-rules.json
{
  "version": "1.0",
  "source": "OpenGlaze compatibility.py, Digitalfire, Ceramic Arts Network, studio testing",
  "last_updated": "2026-03-17",
  "caveats": [
    "These rules are probabilistic, not guaranteed. Many glazes break these rules successfully.",
    "Application thickness, firing schedule, and kiln position affect outcomes significantly.",
    "Test small batches before committing to production layering combinations.",
    "Some of the most beautiful glaze combinations come from 'breaking the rules.'"
  ],
  "shino_crawl_risk": {
    "description": "Shino glazes have high crawl risk when layered over non-shino glazes due to different thermal expansion and high flux content",
    "shino_names": ["shino", "luster shino", "malcom's shino", "malcoms shino", "carbon trap shino", "white shino"],
    "conditions": "Applied as top layer over non-shino base",
    "mitigation": "Apply very thin, reverse layer order (non-shino over shino), or use shino-to-shino layering",
    "severity": "high"
  },
  "zinc_interactions": {
    "description": "Zinc oxide disrupts several color development mechanisms",
    "chrome_tin_pink": {
      "problem": "Zinc destroys chrome-tin pink color development, turning pink to brown",
      "threshold": "ZnO > 0.02 in UMF with SnO2 > 0.02 and Cr2O3 > 0.001",
      "severity": "high"
    },
    "copper_shift": {
      "problem": "Zinc can shift copper green toward blue or cause unpredictable color shifts",
      "threshold": "ZnO > 0.05 with CuO present",
      "severity": "medium"
    }
  },
  "iron_copper_suppression": {
    "description": "Iron in one layer suppresses copper color development in adjacent layer",
    "base_iron_top_copper": {
      "problem": "Iron in base layer suppresses copper red development in top layer",
      "threshold": "Fe2O3 > 0.05 in base with CuO > 0.01 in top",
      "severity": "high"
    },
    "top_iron_base_copper": {
      "problem": "Iron in top layer may muddy copper colors in base layer",
      "threshold": "Fe2O3 > 0.05 in top with CuO > 0.01 in base",
      "severity": "medium"
    },
    "combined_iron": {
      "problem": "Very high combined iron makes result too dark/black",
      "warning_threshold": 0.15,
      "critical_threshold": 0.4,
      "severity": "high above critical"
    }
  },
  "thermal_expansion_mismatch": {
    "description": "Mismatch in thermal expansion between layers causes crazing or shivering",
    "risk_levels": {
      "low": {
        "mismatch_range": "less than 0.20 (relative units)",
        "likely_outcome": "Compatible — no visible issues expected"
      },
      "medium": {
        "mismatch_range": "0.20 to 0.45 (relative units)",
        "likely_outcome": "Possible fine crazing or slight shivering. May be acceptable for decorative ware."
      },
      "high": {
        "mismatch_range": "greater than 0.45 (relative units)",
        "likely_outcome": "Likely crazing, shivering, or flaking. Test before use."
      }
    },
    "cone_notes": "Cone 10 reduction has wider thermal tolerance than oxidation firing. These thresholds assume cone 10 reduction."
  },
  "fluidity_mismatch": {
    "description": "Large differences in glaze fluidity (SiO2:Al2O3 ratio) between layers cause crawling or running",
    "rules": [
      {
        "condition": "Top much stiffer than base (ratio difference > 2)",
        "risk": "Top glaze may crawl where applied thin",
        "severity": "medium"
      },
      {
        "condition": "Top much more fluid than base (ratio difference > 2)",
        "risk": "Top glaze may run off edges",
        "severity": "medium"
      },
      {
        "condition": "Similar fluidity (ratio difference < 1)",
        "risk": "Good interaction expected",
        "severity": "low"
      }
    ]
  },
  "other_interactions": {
    "cobalt_manganese": {
      "description": "Cobalt + manganese produces purple/brown — unpredictable but often interesting",
      "threshold": "CoO > 0.005 and MnO > 0.005",
      "severity": "low"
    },
    "chrome_contamination": {
      "description": "Chromium can migrate and discolor surrounding glazes in the kiln",
      "threshold": "Cr2O3 > 0.001 in either layer",
      "severity": "medium",
      "note": "Affects nearby pieces, not just layered glazes"
    }
  }
}

File: ceramics-foundation/data/material-substitutions.json
{
  "version": "1.0",
  "source": "ceramics-foundation/chemistry/glaze-chemistry.md, Digitalfire, Ceramic Arts Network",
  "last_updated": "2026-03-17",
  "one_to_one": [
    {
      "from": "Cobalt Oxide",
      "to": "Cobalt Carbonate",
      "ratio": 1.48,
      "notes": "Oxide is 93% CoO; carbonate is 63% CoO"
    },
    {
      "from": "Cobalt Carbonate",
      "to": "Cobalt Oxide",
      "ratio": 0.68,
      "notes": null
    },
    {
      "from": "Copper Oxide",
      "to": "Copper Carbonate",
      "ratio": 1.55,
      "notes": "Oxide is 100% CuO; carbonate is 64-65% CuO"
    },
    {
      "from": "Copper Carbonate",
      "to": "Copper Oxide",
      "ratio": 0.64,
      "notes": null
    },
    {
      "from": "Manganese Dioxide",
      "to": "Manganese Carbonate",
      "ratio": 1.62,
      "notes": "MnO2 is 100% MnO; carbonate is 61-62% MnO"
    },
    {
      "from": "Manganese Carbonate",
      "to": "Manganese Dioxide",
      "ratio": 0.62,
      "notes": null
    },
    {
      "from": "Whiting",
      "to": "Wollastonite",
      "ratio": 1.16,
      "notes": "Whiting is 56% CaO; Wollastonite is 48% CaO + 52% SiO2. Reduce silica by ~6% when substituting."
    },
    {
      "from": "Wollastonite",
      "to": "Whiting",
      "ratio": 0.86,
      "notes": "Add silica to compensate for lost SiO2 from wollastonite"
    },
    {
      "from": "Barium Carbonate",
      "to": "Strontium Carbonate",
      "ratio": 0.75,
      "notes": "BaCO3 is 77.5% BaO; SrCO3 is 70% SrO. Strontium is LESS toxic than barium."
    },
    {
      "from": "Strontium Carbonate",
      "to": "Barium Carbonate",
      "ratio": 1.33,
      "notes": "Barium is MORE toxic — consider keeping strontium"
    },
    {
      "from": "Red Iron Oxide",
      "to": "Yellow Iron Oxide",
      "ratio": 1.08,
      "notes": "Yellow is 88% Fe2O3; Red is 95% Fe2O3"
    },
    {
      "from": "Yellow Iron Oxide",
      "to": "Red Iron Oxide",
      "ratio": 0.93,
      "notes": null
    }
  ],
  "complex": [
    {
      "from": "Dolomite",
      "to": "Equal parts whiting + magnesium carbonate",
      "ratio": "10% dolomite = 5% whiting + 5% magnesium carbonate",
      "notes": "Close match but not exact due to trace elements"
    },
    {
      "from": "Potash Feldspar (Custer)",
      "to": "G-200 Feldspar",
      "ratio": "approximately 1:1",
      "notes": "Same feldspar group (potash). Minor chemistry differences. Test for fit.",
      "alternatives": ["K200", "Primas P"]
    },
    {
      "from": "Soda Feldspar (Kona F-4)",
      "to": "Nepheline Syenite",
      "ratio": "NOT a direct substitute",
      "notes": "Nepheline has lower silica and higher alumina than soda feldspar. Will change glaze character significantly.",
      "alternatives": ["Calspar", "NC-4"]
    },
    {
      "from": "Gerstley Borate",
      "to": "Colemanite",
      "ratio": "approximately 1:1",
      "notes": "Both calcium borate ores. Both are variable in composition.",
      "alternatives": ["Boron frits (e.g., Ferro 3134)", "Calcined borax"]
    },
    {
      "from": "Albany Slip",
      "to": "Alberta Slip",
      "ratio": "approximately 1:1",
      "notes": "Albany Slip is no longer mined. Alberta Slip is the closest available substitute.",
      "alternatives": ["Seattle Slip", "Sheffield Slip Clay Formula", "A.R.T. Albany Slip Synthetic"],
      "caveat": "Matching depends on amount in recipe, temperature, and atmosphere"
    }
  ]
}

File: ceramics-foundation/data/materials.json
{
  "version": "1.0",
  "source": "Digitalfire, Glazy, Pacer Minerals 2024",
  "last_updated": "2026-03-17",
  "materials": {
    "custer feldspar": {
      "name": "Custer Feldspar",
      "aliases": ["custer", "k-spar", "kspar", "potassium feldspar"],
      "oxides": {"K2O": 10.0, "Na2O": 3.8, "Al2O3": 17.1, "SiO2": 68.0, "Fe2O3": 0.1, "CaO": 0.3},
      "loi": 0.25,
      "category": "feldspar"
    },
    "nepheline syenite": {
      "name": "Nepheline Syenite",
      "aliases": ["neph syen", "nepheline"],
      "oxides": {"Na2O": 11.8, "K2O": 5.3, "Al2O3": 23.5, "SiO2": 58.1},
      "loi": 0.5,
      "category": "feldspar"
    },
    "g-200 feldspar": {
      "name": "G-200 Feldspar",
      "aliases": ["g200", "kona f-4", "kona f4", "kona feldspar"],
      "oxides": {"K2O": 9.1, "Na2O": 3.4, "Al2O3": 18.4, "SiO2": 68.5, "Fe2O3": 0.1},
      "loi": 0.2,
      "category": "feldspar"
    },
    "f-4 feldspar": {
      "name": "F-4 Feldspar",
      "aliases": ["f4", "minnesota feldspar"],
      "oxides": {"K2O": 8.0, "Na2O": 6.0, "Al2O3": 17.5, "SiO2": 68.0},
      "loi": 0.2,
      "category": "feldspar"
    },
    "silica": {
      "name": "Silica",
      "aliases": ["flint", "quartz", "sio2"],
      "oxides": {"SiO2": 99.5},
      "loi": 0.1,
      "category": "silica"
    },
    "whiting": {
      "name": "Whiting",
      "aliases": ["calcium carbonate", "caco3", "chalk"],
      "oxides": {"CaO": 56.0},
      "loi": 44.0,
      "category": "flux"
    },
    "dolomite": {
      "name": "Dolomite",
      "aliases": ["dolomite carb"],
      "oxides": {"CaO": 30.5, "MgO": 21.9},
      "loi": 47.6,
      "category": "flux"
    },
    "talc": {
      "name": "Talc",
      "aliases": ["magnesium silicate"],
      "oxides": {"MgO": 31.7, "SiO2": 63.5},
      "loi": 4.8,
      "category": "flux"
    },
    "zinc oxide": {
      "name": "Zinc Oxide",
      "aliases": ["zinc", "zno"],
      "oxides": {"ZnO": 99.0},
      "loi": 0.0,
      "category": "flux"
    },
    "strontium carbonate": {
      "name": "Strontium Carbonate",
      "aliases": ["strontium carb", "sro3"],
      "oxides": {"SrO": 70.0},
      "loi": 30.0,
      "category": "flux"
    },
    "lithium carbonate": {
      "name": "Lithium Carbonate",
      "aliases": ["lithium carb", "li2co3"],
      "oxides": {"Li2O": 40.4},
      "loi": 59.6,
      "category": "flux"
    },
    "soda ash": {
      "name": "Soda Ash",
      "aliases": ["sodium carbonate", "na2co3"],
      "oxides": {"Na2O": 58.5},
      "loi": 41.5,
      "category": "flux"
    },
    "borax": {
      "name": "Borax",
      "aliases": ["sodium borate"],
      "oxides": {"Na2O": 16.3, "B2O3": 36.5},
      "loi": 47.2,
      "category": "flux"
    },
    "wollastonite": {
      "name": "Wollastonite",
      "aliases": ["casio3"],
      "oxides": {"CaO": 48.3, "SiO2": 51.7},
      "loi": 0.0,
      "category": "flux"
    },
    "bone ash": {
      "name": "Bone Ash",
      "aliases": ["calcium phosphate", "tribasic calcium phosphate"],
      "oxides": {"CaO": 52.0, "P2O5": 42.0},
      "loi": 2.0,
      "category": "flux"
    },
    "epk": {
      "name": "EPK",
      "aliases": ["edgar plastic kaolin", "kaolin", "china clay"],
      "oxides": {"Al2O3": 37.0, "SiO2": 46.5, "K2O": 0.5, "Fe2O3": 0.8},
      "loi": 13.5,
      "category": "clay"
    },
    "ball clay": {
      "name": "Ball Clay",
      "aliases": ["om4 ball clay", "om4", "kentucky ball clay", "tennessee ball clay"],
      "oxides": {"Al2O3": 30.0, "SiO2": 55.0, "K2O": 1.5, "Fe2O3": 1.2},
      "loi": 10.0,
      "category": "clay"
    },
    "redart": {
      "name": "Redart",
      "aliases": ["cedar heights redart", "red art", "red art clay"],
      "oxides": {"SiO2": 55.0, "Al2O3": 17.0, "Fe2O3": 7.0, "K2O": 3.5, "TiO2": 1.5},
      "loi": 8.0,
      "category": "clay"
    },
    "barnard clay": {
      "name": "Barnard Clay",
      "aliases": ["blackbird clay", "barnard"],
      "oxides": {"SiO2": 52.0, "Al2O3": 14.0, "Fe2O3": 8.0, "K2O": 2.5, "TiO2": 1.5},
      "loi": 10.0,
      "category": "clay"
    },
    "bentonite": {
      "name": "Bentonite",
      "aliases": ["bentonite clay"],
      "oxides": {"Al2O3": 18.0, "SiO2": 60.0, "MgO": 3.0, "Fe2O3": 3.0},
      "loi": 10.0,
      "category": "clay"
    },
    "red iron oxide": {
      "name": "Red Iron Oxide",
      "aliases": ["iron oxide", "iron oxide red", "fe2o3", "red iron"],
      "oxides": {"Fe2O3": 95.0},
      "loi": 0.0,
      "category": "colorant"
    },
    "black iron oxide": {
      "name": "Black Iron Oxide",
      "aliases": ["iron oxide black"],
      "oxides": {"FeO": 31.0, "Fe2O3": 69.0},
      "loi": 0.0,
      "category": "colorant"
    },
    "cobalt carbonate": {
      "name": "Cobalt Carbonate",
      "aliases": ["cobalt carb", "co3"],
      "oxides": {"CoO": 63.0},
      "loi": 37.0,
      "category": "colorant"
    },
    "cobalt oxide": {
      "name": "Cobalt Oxide",
      "aliases": ["cobalt"],
      "oxides": {"CoO": 93.0},
      "loi": 0.0,
      "category": "colorant"
    },
    "copper carbonate": {
      "name": "Copper Carbonate",
      "aliases": ["copper carb", "cuco3"],
      "oxides": {"CuO": 65.0},
      "loi": 35.0,
      "category": "colorant"
    },
    "copper oxide": {
      "name": "Copper Oxide",
      "aliases": ["copper oxide black", "cuo"],
      "oxides": {"CuO": 99.0},
      "loi": 0.0,
      "category": "colorant"
    },
    "manganese dioxide": {
      "name": "Manganese Dioxide",
      "aliases": ["manganese", "mno2", "black manganese"],
      "oxides": {"MnO": 100.0},
      "loi": 0.0,
      "category": "colorant"
    },
    "chromium oxide": {
      "name": "Chromium Oxide",
      "aliases": ["chrome oxide", "chrome", "cr2o3"],
      "oxides": {"Cr2O3": 99.0},
      "loi": 0.0,
      "category": "colorant"
    },
    "rutile": {
      "name": "Rutile",
      "aliases": ["titanium dioxide", "tio2", "titanium"],
      "oxides": {"TiO2": 85.0, "Fe2O3": 10.0},
      "loi": 0.0,
      "category": "colorant"
    },
    "titanium dioxide": {
      "name": "Titanium Dioxide",
      "aliases": ["tio2 pure", "titania"],
      "oxides": {"TiO2": 99.0},
      "loi": 0.0,
      "category": "colorant"
    },
    "tin oxide": {
      "name": "Tin Oxide",
      "aliases": ["tin", "sno2"],
      "oxides": {"SnO2": 98.0},
      "loi": 0.0,
      "category": "colorant"
    },
    "zirconium silicate": {
      "name": "Zirconium Silicate",
      "aliases": ["zircopax", "zircon", "zircosil"],
      "oxides": {"ZrO2": 67.0, "SiO2": 33.0},
      "loi": 0.0,
      "category": "colorant"
    },
    "ferro frit 3124": {
      "name": "Ferro Frit 3124",
      "aliases": ["frit 3124", "frit3124"],
      "oxides": {"Na2O": 12.0, "K2O": 5.0, "CaO": 10.0, "B2O3": 15.0, "Al2O3": 10.0, "SiO2": 48.0},
      "loi": 0.0,
      "category": "frit"
    },
    "ferro frit 3134": {
      "name": "Ferro Frit 3134",
      "aliases": ["frit 3134", "frit3134"],
      "oxides": {"Na2O": 4.7, "K2O": 1.8, "CaO": 16.5, "Al2O3": 9.3, "B2O3": 9.1, "SiO2": 47.2, "MgO": 3.7},
      "loi": 0.0,
      "category": "frit"
    },
    "alkalifritte m1233": {
      "name": "Alkalifritte M1233",
      "aliases": ["m1233"],
      "oxides": {"Na2O": 8.0, "K2O": 5.0, "CaO": 12.0, "Al2O3": 10.0, "B2O3": 8.0, "SiO2": 55.0, "ZnO": 2.0},
      "loi": 0.0,
      "category": "frit"
    },
    "gerstley borate": {
      "name": "Gerstley Borate",
      "aliases": ["gb", "gerstley"],
      "oxides": {"B2O3": 20.0, "CaO": 25.0, "MgO": 3.0, "SiO2": 25.0},
      "loi": 27.0,
      "category": "other"
    }
  }
}

File: ceramics-foundation/data/oxides.json
{
  "version": "1.0",
  "source": "IUPAC 2024, Digitalfire, Glazy",
  "last_updated": "2026-03-17",
  "oxides": {
    "SiO2": {
      "name": "Silica",
      "mw": 60.084,
      "role": "glassformer",
      "safety": "inert",
      "notes": "Primary glass former. High amounts increase melting temperature and thermal durability. Source: quartz, flint, silica."
    },
    "Al2O3": {
      "name": "Alumina",
      "mw": 101.961,
      "role": "stabilizer",
      "safety": "inert",
      "notes": "Stabilizes the glass structure, prevents running. High Al2O3 promotes matte surfaces. Source: kaolin, ball clay, feldspar."
    },
    "K2O": {
      "name": "Potassium Oxide",
      "mw": 94.196,
      "role": "flux",
      "safety": "inert",
      "notes": "High thermal expansion. Produces bright, glossy surfaces. Source: potash feldspar (Custer, G-200)."
    },
    "Na2O": {
      "name": "Sodium Oxide",
      "mw": 61.979,
      "role": "flux",
      "safety": "inert",
      "notes": "Very high thermal expansion. Active flux at low temperatures. Source: soda feldspar, nepheline syenite, soda ash."
    },
    "CaO": {
      "name": "Calcium Oxide",
      "mw": 56.077,
      "role": "flux",
      "safety": "inert",
      "notes": "Moderate thermal expansion. Promotes hard, durable glazes. Promotes celadon and turquoise colors. Source: whiting, wollastonite, dolomite."
    },
    "MgO": {
      "name": "Magnesium Oxide",
      "mw": 40.304,
      "role": "flux",
      "safety": "inert",
      "notes": "Very low thermal expansion. Promotes matte surfaces. With cobalt, shifts toward lavender. Source: dolomite, talc, magnesium carbonate."
    },
    "Fe2O3": {
      "name": "Iron(III) Oxide",
      "mw": 159.688,
      "role": "colorant",
      "safety": "inert",
      "notes": "Most versatile colorant. Oxidation: amber/tan. Reduction: celadon green, tenmoku black. Also a flux at high percentages."
    },
    "FeO": {
      "name": "Iron(II) Oxide",
      "mw": 71.844,
      "role": "colorant",
      "safety": "inert",
      "notes": "Formed during reduction firing from Fe2O3. Contributes to darker, iron-rich reduction colors."
    },
    "CuO": {
      "name": "Copper(II) Oxide",
      "mw": 79.545,
      "role": "colorant",
      "safety": "low_risk",
      "notes": "Oxidation: green/turquoise. Reduction: copper red, metallic. Ca-fluxed = turquoise; Na-fluxed = blue-green. Also a flux."
    },
    "CoO": {
      "name": "Cobalt(II) Oxide",
      "mw": 74.933,
      "role": "colorant",
      "safety": "low_risk",
      "notes": "Most reliable colorant. Strong blue in any atmosphere. With Mg = lavender. With Fe = blue-green. Very strong; >2% tends black."
    },
    "MnO": {
      "name": "Manganese(II) Oxide",
      "mw": 70.937,
      "role": "colorant",
      "safety": "fume_hazard",
      "notes": "Oxidation: purple (low %) to brown (high %). Reduction: metallic brown/black. VOLATILE above 1900F — toxic fumes. Always ventilate."
    },
    "TiO2": {
      "name": "Titanium Dioxide",
      "mw": 79.866,
      "role": "opacifier",
      "safety": "inert",
      "notes": "Opacifier and crystal promoter. In rutile form, creates subtle blue/tan variegation. Can promote mottled effects."
    },
    "ZnO": {
      "name": "Zinc Oxide",
      "mw": 81.379,
      "role": "flux",
      "safety": "low_risk",
      "notes": "Flux and opacifier. LOW thermal expansion. CRITICAL: turns chrome-tin pinks brown. Use zinc-free bases for pinks. Promotes crystal growth."
    },
    "BaO": {
      "name": "Barium Oxide",
      "mw": 153.326,
      "role": "flux",
      "safety": "toxic",
      "notes": "Used in matte glazes. Soluble barium is toxic — avoid in functional ware. Barium carbonate is relatively insoluble but can leach under acidic conditions."
    },
    "SrO": {
      "name": "Strontium Oxide",
      "mw": 103.619,
      "role": "flux",
      "safety": "inert",
      "notes": "Similar to CaO but slightly lower melting point. Sometimes used as a safer substitute for barium in matte glazes."
    },
    "Li2O": {
      "name": "Lithium Oxide",
      "mw": 29.881,
      "role": "flux",
      "safety": "low_risk",
      "notes": "Most powerful flux. Very low thermal expansion. Used in small amounts to lower melting temperature. Source: lithium carbonate, spodumene."
    },
    "B2O3": {
      "name": "Boron Oxide",
      "mw": 69.620,
      "role": "flux",
      "safety": "inert",
      "notes": "Very powerful flux from borax, gerstley borate, frits. Lowers melting temperature significantly. Can turn blue glazes green. Common in low-fire and mid-range glazes."
    },
    "SnO2": {
      "name": "Tin Oxide",
      "mw": 150.709,
      "role": "opacifier",
      "safety": "inert",
      "notes": "Expensive but effective opacifier. With chrome = pink. With copper = pink-red. Low toxicity alternative to zirconium."
    },
    "ZrO2": {
      "name": "Zirconium Oxide",
      "mw": 123.218,
      "role": "opacifier",
      "safety": "inert",
      "notes": "Primary opacifier in commercial glazes. Cheaper than tin oxide. Source: zircopax, zirconium silicate. Very stable and inert."
    },
    "Cr2O3": {
      "name": "Chromium(III) Oxide",
      "mw": 151.990,
      "role": "colorant",
      "safety": "low_risk",
      "notes": "Strong green. With tin = pink. With zinc = brown (unwanted). Can cause crawling/pinholing in some bases. In reduction, may darken and mute."
    },
    "P2O5": {
      "name": "Phosphorus Pentoxide",
      "mw": 141.944,
      "role": "opacifier",
      "safety": "inert",
      "notes": "Found in bone ash. Produces milky/opalescent effects. Can promote micro-crystal formation."
    }
  }
}

File: ceramics-foundation/data/surface-prediction.json
{
  "version": "1.0",
  "source": "Stull chart, Digitalfire, Glazy",
  "last_updated": "2026-03-17",
  "sio2_al2o3_thresholds": {
    "glossy": 5,
    "satin": 4,
    "matte": 0
  },
  "notes": "Based on Stull chart (1912) as implemented on Glazy.org. Matte: ratio < 4, Semi-matte (satin): ratio ~4-5, Glossy: ratio > 5. High-flux glazes (CaO, B2O3) may be glossy at lower ratios. These thresholds are for typical stoneware glazes. Low-fire glazes follow different rules. The SiO2:Al2O3 ratio is the single most useful predictor of surface character, but it's not the only factor — flux type, firing temperature, and cooling rate all matter.",
  "caveats": [
    "High CaO can promote gloss at lower SiO2:Al2O3 ratios",
    "High MgO can promote matte at higher SiO2:Al2O3 ratios",
    "B2O3 increases fluidity, potentially lowering effective matte threshold",
    "Underfired glazes may appear matte regardless of ratio",
    "Cooling rate affects crystal formation and surface development"
  ]
}

File: ceramics-foundation/data/thermal-expansion.json
{
  "version": "1.0",
  "source": "Appen (1950), John Sankey (web.ncf.ca/bf250/glazeexpansion.html)",
  "last_updated": "2026-03-17",
  "description": "Molar thermal expansion coefficients (x10^-6/K) for ceramic glaze oxides. Used to calculate approximate glaze thermal expansion for compatibility with clay bodies.",
  "caveats": [
    "These are molar coefficients — multiply by oxide mole fraction in UMF to get glaze CTE",
    "Al2O3 is debated: Appen says -3, Sankey recommends +4.2 based on more recent research. We use Sankey's value.",
    "B2O3 ranges from -5 to 0 depending on glass structure (3-coordinated vs 4-coordinated boron)",
    "TiO2 is highly variable depending on crystallization",
    "ZrO2 can be -6 in some glass systems",
    "Real-world CTE depends on many factors beyond simple oxide addition",
    "Values are approximate — use for relative comparison between glazes, not absolute prediction"
  ],
  "coefficients": {
    "Na2O": {"value": 39.5, "source": "Appen", "notes": "Highest expansion flux"},
    "K2O": {"value": 46.5, "source": "Appen", "notes": "Even higher than Na2O per mole"},
    "CaO": {"value": 13.0, "source": "Appen", "notes": "Moderate expansion"},
    "MgO": {"value": 3.4, "source": "Sankey revision", "notes": "Appen original: 6.0. Sankey revised down. Very low expansion."},
    "BaO": {"value": 20.0, "source": "Appen", "notes": "Moderate-high expansion"},
    "ZnO": {"value": 5.0, "source": "Appen", "notes": "Low expansion flux"},
    "Li2O": {"value": 27.0, "source": "Appen", "notes": "Moderate-high expansion"},
    "SrO": {"value": 16.0, "source": "Appen", "notes": "Moderate expansion"},
    "FeO": {"value": 5.5, "source": "Appen", "notes": "Low expansion"},
    "Fe2O3": {"value": 11.0, "source": "Appen", "notes": "Moderate"},
    "Al2O3": {"value": 4.2, "source": "Sankey revision", "appen_value": -3.0, "notes": "DEBATED. Appen says -3, Sankey recommends +4.2 based on more recent research. We use Sankey's value."},
    "SiO2": {"value": 3.8, "source": "Appen", "notes": "Positive in both Appen and Sankey. Primary glass former."},
    "B2O3": {"value": -2.0, "source": "Sankey midpoint", "notes": "Ranges -5 to 0 depending on glass structure. Midpoint used."},
    "TiO2": {"value": -1.0, "source": "Sankey", "notes": "Highly variable. Depends on crystallization."},
    "ZrO2": {"value": -6.0, "source": "Appen", "notes": "Negative expansion — used to lower glaze CTE"},
    "Cr2O3": {"value": 5.0, "source": "Sankey estimate", "notes": "Low, approximate"},
    "MnO": {"value": 5.5, "source": "Sankey estimate", "notes": "Approximate"},
    "P2O5": {"value": 5.0, "source": "Sankey estimate", "notes": "Approximate"}
  },
  "debated_values": {
    "Al2O3": {
      "appen": -3.0,
      "sankey": 4.2,
      "recommendation": "Use Sankey's +4.2 for most stoneware glazes. Appen's -3 may apply in highly siliceous glasses.",
      "impact": "Affects whether alumina increases or decreases glaze CTE. Sankey's value means alumina slightly raises CTE, which matches practical observation that high-alumina glazes can craze less."
    },
    "MgO": {
      "appen": 6.0,
      "sankey": 3.4,
      "recommendation": "Use Sankey's 3.4. MgO's low expansion is well-established in practice.",
      "impact": "MgO is known to reduce glaze CTE in practice. Sankey's lower value matches this."
    }
  }
}

File: ceramics-foundation/data/umf-target-ranges.json
{
  "version": "1.0",
  "source": "Stull 1912 (via Glazy.org), Digitalfire, Ceramic Arts Network (Dick White, Feb 2025)",
  "last_updated": "2026-03-17",
  "caveats": [
    "Original Stull chart context: cone 11 with 0.3 R2O : 0.7 RO (calcium)",
    "Cone 6 ranges are narrower at the low end (Dick White, Ceramic Arts Daily)",
    "Many excellent glazes fall outside these ranges — they are guidance, not rules",
    "High B2O3 glazes may have lower SiO2/Al2O3 and still be stable",
    "These are TARGET ranges for formulation guidance, not absolute limits"
  ],
  "ranges": {
    "cone_6": {
      "Al2O3": {"min": 0.25, "max": 0.5},
      "SiO2": {"min": 2.5, "max": 5.0},
      "K2O": {"min": 0.0, "max": 0.5},
      "Na2O": {"min": 0.0, "max": 0.5},
      "KNaO": {"min": 0.1, "max": 0.5},
      "CaO": {"min": 0.2, "max": 0.8},
      "MgO": {"min": 0.0, "max": 0.4},
      "BaO": {"min": 0.0, "max": 0.3},
      "ZnO": {"min": 0.0, "max": 0.3},
      "B2O3": {"min": 0.0, "max": 0.4},
      "notes": "Higher B2O3 common at cone 6 than cone 10"
    },
    "cone_8": {
      "Al2O3": {"min": 0.25, "max": 0.55},
      "SiO2": {"min": 2.5, "max": 5.5},
      "K2O": {"min": 0.0, "max": 0.5},
      "Na2O": {"min": 0.0, "max": 0.5},
      "KNaO": {"min": 0.1, "max": 0.5},
      "CaO": {"min": 0.2, "max": 0.8},
      "MgO": {"min": 0.0, "max": 0.4},
      "BaO": {"min": 0.0, "max": 0.3},
      "ZnO": {"min": 0.0, "max": 0.3},
      "B2O3": {"min": 0.0, "max": 0.3},
      "notes": "Transition between mid-range and high-fire behavior"
    },
    "cone_10": {
      "Al2O3": {"min": 0.2, "max": 0.6},
      "SiO2": {"min": 2.5, "max": 6.0},
      "K2O": {"min": 0.0, "max": 0.5},
      "Na2O": {"min": 0.0, "max": 0.5},
      "KNaO": {"min": 0.1, "max": 0.5},
      "CaO": {"min": 0.2, "max": 0.8},
      "MgO": {"min": 0.0, "max": 0.4},
      "BaO": {"min": 0.0, "max": 0.3},
      "ZnO": {"min": 0.0, "max": 0.3},
      "B2O3": {"min": 0.0, "max": 0.3},
      "notes": "Original Stull chart context. Wider SiO2 range at high fire."
    },
    "cone_11": {
      "Al2O3": {"min": 0.2, "max": 0.6},
      "SiO2": {"min": 2.5, "max": 6.0},
      "K2O": {"min": 0.0, "max": 0.5},
      "Na2O": {"min": 0.0, "max": 0.5},
      "KNaO": {"min": 0.1, "max": 0.5},
      "CaO": {"min": 0.2, "max": 0.8},
      "MgO": {"min": 0.0, "max": 0.4},
      "BaO": {"min": 0.0, "max": 0.3},
      "ZnO": {"min": 0.0, "max": 0.3},
      "B2O3": {"min": 0.0, "max": 0.3},
      "notes": "Stull's original chart cone. 0.3 R2O : 0.7 RO flux ratio."
    }
  }
}
