Repository: KyaniteLabs/openglaze

# OpenGlaze
> OpenGlaze is a free, open-source, self-hosted ceramic glaze calculator, recipe manager, and UMF analyzer for potters, ceramic artists, and studios.

**TL;DR:** OpenGlaze — open-source ceramic glaze calculator (UMF, CTE, recipe optimizer) you can self-host. Best for potters, ceramic artists, studios, and educators.
  <strong>Free ceramic glaze calculator, recipe manager, and UMF analyzer.<br>100% open source. Self-hosted. No paywalls.</strong>
  <a href="https://github.com/KyaniteLabs/openglaze/actions/workflows/ci.yml">
  </a>
  <a href="https://github.com/KyaniteLabs/openglaze/releases">
  </a>
  <a href="LICENSE">
  </a>
  <a href="https://www.python.org/">
  </a>
  <a href="https://www.docker.com/">
  </a>
  <a href="https://github.com/KyaniteLabs/openglaze/stargazers">
  </a>
  <a href="#quick-start">Quick Start</a> •
  <a href="#features">Features</a> •
  <a href="#documentation">Docs</a> •
  <a href="#self-hosting">Self-Host</a> •

## Overview

OpenGlaze is a **free, open-source ceramic glaze management system** for potters, ceramic artists, and studios. It combines a **UMF calculator**, **CTE analysis engine**, **computational recipe optimizer**, and **AI-powered glaze consulting** — all in one self-hosted application.

# Copy environment file and set a real SECRET_KEY before public use
cp .env.example .env

# Run (the SQLite database is created and seeded with the community glazes on first start)
python server.py
```

Open http://localhost:8768 in your browser. (Docker default; manual install defaults to 8767.)

# Studio Recipes

Custom and community recipes used in the studio.

## Documented Recipes

| Name | Origin | Glazy Reference | File |
|------|--------|-----------------|------|
| John's Red | John Britt | Glazy #398657 | `johns-red.yaml` |
| Malcom's Shino | Malcom Davis | Famous shino specialist | `malcolms-shino.yaml` |
| Strontium Crystal | Pete Pinnell | Glazy #33211 | `strontium-crystal.yaml` |
| Tom Coleman Clear | Tom Coleman | Multiple on Glazy | `tom-coleman-clear.yaml` |
| Tenmoku | Traditional | Multiple versions | `tenmoku.yaml` |
| Celadon | Traditional | Multiple versions | `celadon.yaml` |
| Chun Blue | Traditional | Cindy Wennin variation | `chun-blue.yaml` |
| Tea Dust | Traditional | Multiple versions | See notes |
| Iron Red | Traditional | Multiple versions | See notes |

## Commercial Base Recipes (Exact recipes not published - proprietary)

These are studio staples where the exact recipe is unknown but properties are documented:

| Name | Supplier | Type | Notes |
|------|----------|------|-------|
| Lucid Clear | Laguna LG-27 | Clear | See `laguna/README.md` |
| Jensen Blue | Aardvark CTG 04 | Blue | See `aardvark/README.md` |
| Aegean Blue | Aardvark CTG 21 | Blue | See `aardvark/README.md` |
| Tea Dust Black | Aardvark TC-104 | Dark/Tea Dust | See `aardvark/README.md` |
| Tom Coleman Clear | Aardvark TC-103 | Clear | Base for color additions |

## Commercial Cross-References

### Laguna Clay Company
| Code | Name | Studio Match |
|------|------|--------------|
| LG-1 | TIMOKU | Tenmoku family |
| LG-10 | MINT ICE CELADON | Celadon family |
| LG-14 | GREY BLUE CELADON | Celadon family |
| LG-22 | PACIFIC CELADON | Celadon family |
| LG-27 | LUCID CLEAR | Lucid Clear |

**Source:** https://www.lagunaclay.com/collections/glaze-10

### Aardvark Clay & Supply
| Code | Name | Studio Match |
|------|------|--------------|
| CTG 04 | JENSEN BLUE | Jensen Blue |
| CTG 07 | TENMOKU #1 | Tenmoku family |
| CTG 12 | CHUN (BASE) | Chun Blue family |
| CTG 21 | AEGEAN BLUE | Aegean Blue |
| TC-103 | Clear Glaze Base | Tom Coleman Clear |
| TC-104 | Tea Dust Black | Tea Dust |

**Source:** https://aardvarkclay.com/pdf/pricing/Cone%2010%20Glazes.pdf

## Custom Recipes

| Name | Creator | Type | Documented |
|------|---------|------|------------|
| Froggy | Studio | Green | No - studio-specific |
| Toady | Studio | Green | No - studio-specific |
| Larry's Grey | Studio | Grey | No - community recipe, name unknown |
| Long Beach Black | Studio | Black | No - studio-specific |
| Honey Luster | Studio | Luster | No - studio-specific |

## Documentation Template

Use this template for new recipes:

```yaml
name: Recipe Name
source: Original source/creator
cone: "10"
atmosphere: reduction
recipe:
  - material: Material Name
    amount: 40
  - material: Second Material
    amount: 25
color: Visual color description
surface: gloss | matt | semi-matt
notes: |
  Application notes, firing quirks, layering suggestions
food_safe: true | false | unknown
tested: true | false
date_documented: YYYY-MM-DD
```

## Sources

- Glazy.org - Community recipe database
- John Britt books ("The Complete Guide to High-Fire Glazes", "The Complete Guide to Mid-Range Glazes")
- Ceramic Arts Network (ceramicartsnetwork.org/ceramic-recipes)
- Digitalfire (digitalfire.com) - Technical reference
- Studio development and testing

File: ceramics-foundation/recipes/studio/celadon.yaml
name: Celadon (Standard)
source: Traditional Chinese/Korean glaze
cone: "10"
atmosphere: reduction
recipe:
  - material: Custer Feldspar
    amount: 27.70
  - material: Whiting
    amount: 19.80
  - material: EPK Kaolin
    amount: 19.80
  - material: Silica
    amount: 32.70
additions:
  - material: Iron Oxide
    amount: 0.90
    notes: 0.5-2% for color variation
color: Pale green (celadon green)
surface: Gloss, translucent
notes: |
  Traditional celadon glaze - iron oxide in reduction creates green color.
  - Translucent quality shows clay body beneath
  - Works best on dark clay bodies
  - Reduction required for green development
  - Named for French sinologist's green glaze
  - One of oldest ceramic glaze types
food_safe: true
tested: false
date_documented: "2026-03-15"
references:
  - https://ceramicartsnetwork.org/ceramic-recipes/recipe/Celadon-154307
  - Glazy.org
---
# Pinnell Blue Celadon
name: Pinnell Blue Celadon
source: Pete Pinnell
cone: "10"
atmosphere: reduction
recipe:
  - material: Custer Feldspar
    amount: 45.50
  - material: Whiting
    amount: 19.00
  - material: EPK Kaolin
    amount: 10.00
  - material: Silica
    amount: 25.50
additions:
  - material: Iron Oxide
    amount: 1.50
  - material: Rutile
    amount: 2.00
notes: |
  Blue-shifted celadon variation.
  - Rutile promotes blue tones
  - Works well on porcelain
---
# Lung Chuan Celadon
name: Lung Chuan Celadon
source: Traditional Chinese type
cone: "9-10"
atmosphere: reduction
notes: |
  Named after Lung Chuan kilns in China.
  - Classic jade-green celadon
  - Slow cooling improves crystal development
  - Reduction cooling recommended
---
# John Britt Celadon
name: Sandy's Green (John Britt Celadon)
source: John Britt
cone: "10"
atmosphere: reduction
recipe:
  - material: Custer Feldspar
    amount: 25.00
  - material: Silica
    amount: 25.00
  - material: Whiting
    amount: 25.00
  - material: Ball Clay
    amount: 25.00
additions:
  - material: Red Iron Oxide
    amount: 2.00
notes: |
  Simple 25/25/25/25 base with iron.
  - Slightly speckled surface
  - Can improve by ball milling
---
# Amber Celadon Variation
name: Amber Celadon
source: Studio variation
cone: "10"
atmosphere: reduction
recipe:
  - material: See Standard Celadon base
    amount: 100
additions:
  - material: Yellow Iron Oxide
    amount: 1.50
  - material: Red Iron Oxide
    amount: 0.50
notes: |
  Celadon with warm amber undertones.
  - Yellow iron shifts color warmer
  - Good for layering

File: ceramics-foundation/recipes/studio/chun-blue.yaml
name: Chun Blue (Traditional)
source: Traditional Chinese Jun ware type
cone: "10"
atmosphere: reduction
recipe:
  - material: G-200 Feldspar
    amount: 41.30
  - material: EPK Kaolin
    amount: 1.80
  - material: Silica (Flint)
    amount: 27.20
  - material: Whiting
    amount: 9.00
  - material: Gerstley Borate
    amount: 8.80
  - material: Dolomite
    amount: 8.80
  - material: Zinc Oxide
    amount: 1.70
  - material: Tin Oxide
    amount: 2.60
additions:
  - material: Rutile
    amount: 4.00
  - material: Copper Carbonate
    amount: 0.50
color: Blue with purple/mauve flash
surface: Gloss with opalescent quality
notes: |
  Traditional Chun (Jun) blue glaze.
  - Blue color comes from light scattering, not just cobalt
  - Copper in reduction can create purple flash
  - Tin oxide helps opacify
  - Named after Song dynasty Jun ware
  - One of the most prized Chinese ceramic effects
food_safe: true
tested: false
date_documented: "2026-03-15"
references:
  - https://cindywennin.com/blue-chun-glaze/
  - Glazy.org
---
# Cobalt Chun Variation
name: Cobalt Chun (Blue Consistent)
source: Cindy Wennen variation
cone: "9-10"
atmosphere: reduction
recipe:
  - material: See Chun Blue Traditional base
    amount: 100
additions:
  - material: Cobalt Carbonate
    amount: 0.96
  - material: Rutile
    amount: 4.00
notes: |
  Substitutes cobalt for copper for consistent blue.
  - Keep rutile for variegation
  - More predictable than copper flash
---
# Aardvark CTG 12 Chun Base
name: Aardvark CTG 12 Chun (Base)
source: Aardvark Clay & Supply
catalog_code: CTG 12
cone: "10"
atmosphere: reduction
notes: |
  Commercial Aardvark Chun base.
  - Exact recipe not published
  - Contact Aardvark for mixing instructions
  - Works well over oxide decoration

File: ceramics-foundation/recipes/studio/johns-red.yaml
name: John's Red
source: John Britt - "The Complete Guide to High-Fire Glazes"
cone: "10"
atmosphere: reduction
recipe:
  - material: Custer Feldspar
    amount: 48.18
  - material: EPK Kaolin
    amount: 6.45
  - material: Silica
    amount: 15.45
  - material: Zinc Oxide
    amount: 0.55
  - material: Ferro Frit 3134
    amount: 9.09
  - material: Whiting
    amount: 14.29
  - material: Talc
    amount: 3.64
additions:
  - material: Tin Oxide
    amount: 1.20
  - material: Copper Carbonate
    amount: 0.80
color: Deep red to blood red
surface: Gloss to semi-gloss
notes: |
  Copper red glaze from John Britt's collection.
  - Requires heavy reduction for red development
  - Body reduction at cone 08-06 recommended
  - Copper percentage affects intensity
  - Tin oxide helps develop the red color
  - Part of copper red (oxblood/sang de boeuf) family
food_safe: true
tested: false
date_documented: "2026-03-15"
references:
  - Glazy Recipe #398657
  - https://johnbrittpottery.com/
  - https://ceramicartsnetwork.org/ceramic-recipes/recipe/Johns-Red-142670
---
# Alternative: Pete's Red (John Britt variation)
name: Pete's Red
source: John Britt variation
cone: "10"
atmosphere: reduction
recipe:
  - material: Custer Feldspar
    amount: 73.8
  - material: Whiting
    amount: 11.1
  - material: Silica
    amount: 4.9
  - material: Gerstley Borate
    amount: 10.2
additions:
  - material: Tin Oxide
    amount: 1.0
  - material: Copper Carbonate
    amount: 0.35
  - material: Bentonite
    amount: 2.0
notes: Simpler copper red formulation

File: ceramics-foundation/recipes/studio/malcolms-shino.yaml
name: Malcolm's Shino
source: Malcolm Davis (famous shino specialist)
cone: "10"
atmosphere: reduction
recipe:
  - material: Nepheline Syenite
    amount: 40.91
  - material: Kona F-4 Feldspar
    amount: 9.82
  - material: EPK Kaolin
    amount: 18.18
  - material: Kentucky Ball Clay (OM 4)
    amount: 13.64
  - material: Soda Ash
    amount: 17.27
optional_additions:
  - material: Red Art
    amount: 6.00
    notes: Optional - adds color variation
color: Orange-tan to reddish-brown
surface: Satin to semi-gloss, textured
notes: |
  Famous carbon trap shino developed by Malcolm Davis.
  - Works well on B-Mix, Death Valley clay bodies
  - Often shows crawling, crackle texture
  - Carbon trapping creates dark speckles
  - Can be layered with Luster Shino
  - Apply at specific gravity 1.30 for best results
  - Soda ash makes this glaze soluble - mix fresh or store properly
food_safe: unknown
tested: false
date_documented: "2026-03-15"
references:
  - https://johnbrittpottery.com/recipes/
  - https://ceramicartsnetwork.org/ceramic-recipes/recipe/malcolm-davis-shino
  - Glazy.org

File: ceramics-foundation/recipes/studio/strontium-crystal.yaml
name: Strontium Crystal Matte
source: Pete Pinnell
cone: "6"  # Note: Original is cone 6, studio may use cone 10 variation
atmosphere: reduction
recipe:
  - material: Nepheline Syenite
    amount: 60.00
  - material: Strontium Carbonate
    amount: 20.00
  - material: Ball Clay
    amount: 10.00
  - material: Silica
    amount: 9.00
  - material: Lithium Carbonate
    amount: 1.00
additions:
  - material: Titanium Dioxide
    amount: 5.00
    notes: Creates crystal formation
  - material: Copper Carbonate
    amount: 2.50
    notes: For turquoise color
color: Variable base with crystal formations
surface: Matte with visible crystal structures
notes: |
  Pete Pinnell's famous strontium matte with crystal formation.
  - Crystals form during slow cooling
  - Base recipe can be modified with different colorants
  - Titanium dioxide promotes crystal growth
  - Works best with controlled cooling cycle
  - Glazy #33211 'Strontium Crystal Magic'
  - Also Glazy #504 'Pinnell Strontium Matte'
food_safe: true
tested: false
date_documented: "2026-03-15"
references:
  - https://ceramicartsnetwork.org/ceramic-recipes/recipe/Pinnell-Strontium-Matt-Glaze-142991
  - Glazy.org
---
# Cone 10 Variation
name: Strontium Crystal (Cone 10)
source: Pete Pinnell adaptation
cone: "10"
atmosphere: reduction
notes: |
  Cone 10 adaptation may require adjustments to flux ratio.
  Strontium becomes more active at higher temperatures.
  Test small batch before committing to large scale.

File: ceramics-foundation/recipes/studio/tenmoku.yaml
name: Tenmoku (Standard)
source: Traditional glaze type - Cone 10 Reduction
cone: "10"
atmosphere: reduction
recipe:
  - material: Potash Feldspar (Custer)
    amount: 46.32
  - material: Kaolin (EPK or OM4)
    amount: 13.68
  - material: Silica
    amount: 26.32
  - material: Whiting
    amount: 13.68
additions:
  - material: Red Iron Oxide
    amount: 8.42
    notes: Range 8-12% for darker results
color: Dark brown to black
surface: Gloss
notes: |
  Classic high-iron reduction glaze.
  - Dark base with amber/rust runs at edges (breaking)
  - High iron content (8-10%) creates characteristic color
  - Oil spot effects possible with oxidation firing
  - Named after Japanese temples (Tenmoku = Tianmu mountains)
  - Works well over slips or on textured surfaces
food_safe: true
tested: false
date_documented: "2026-03-15"
references:
  - https://ceramicartsnetwork.org/ceramic-recipes/recipe/Temmoku-Glaze-143148
  - https://digitalfire.com/glossary/tenmoku
  - Glazy.org
---
# Variation with Wollastonite
name: Tenmoku (Wollastonite Base)
source: Digitalfire G2576B variation
cone: "10"
atmosphere: reduction
recipe:
  - material: Custer Feldspar
    amount: 27.00
  - material: EPK Kaolin
    amount: 20.50
  - material: Flint (Silica)
    amount: 26.50
  - material: Wollastonite
    amount: 23.50
  - material: Zinc Oxide
    amount: 2.50
additions:
  - material: Iron Oxide Red
    amount: 11.00
notes: |
  Modern tenmoku using wollastonite instead of whiting.
  - More reliable melt
  - Less crawling issues
  - Zinc oxide improves gloss
---
# Variation with Wood Ash
name: Tenmoku (Wood Ash)
source: Traditional variation
cone: "10"
atmosphere: reduction
recipe:
  - material: Custer Spar
    amount: 44.00
  - material: Whiting
    amount: 16.00
  - material: OM-4 Ball Clay
    amount: 10.00
  - material: Silica
    amount: 22.00
  - material: Wood Ash (unwashed)
    amount: 7.00
additions:
  - material: Red Iron Oxide
    amount: 9.00
notes: |
  Traditional tenmoku with wood ash.
  - More variegated surface
  - Ash creates additional texture
  - Totals 99% (original recipe)
