Repository: KyaniteLabs/openglaze

# OpenGlaze
> OpenGlaze is a free, open-source, self-hosted ceramic glaze calculator, recipe manager, and UMF analyzer for potters, ceramic artists, and studios.

**TL;DR:** OpenGlaze — open-source ceramic glaze calculator (UMF, CTE, recipe optimizer) you can self-host. Best for potters, ceramic artists, studios, and educators.
  <strong>Free ceramic glaze calculator, recipe manager, and UMF analyzer.<br>100% open source. Self-hosted. No paywalls.</strong>
  <a href="https://github.com/KyaniteLabs/openglaze/actions/workflows/ci.yml">
  </a>
  <a href="https://github.com/KyaniteLabs/openglaze/releases">
  </a>
  <a href="LICENSE">
  </a>
  <a href="https://www.python.org/">
  </a>
  <a href="https://www.docker.com/">
  </a>
  <a href="https://github.com/KyaniteLabs/openglaze/stargazers">
  </a>
  <a href="#quick-start">Quick Start</a> •
  <a href="#features">Features</a> •
  <a href="#documentation">Docs</a> •
  <a href="#self-hosting">Self-Host</a> •

## Screenshots

Screenshots of the current app are pending — see [docs/screenshots/README.md](docs/screenshots/README.md) for the capture list and instructions.

---

## Public Discovery

**OpenGlaze** is open-source glaze chemistry software for potters, ceramic artists, studios, educators, and production ceramicists. It combines a ceramic glaze calculator, UMF analysis, CTE estimation, recipe management, self-hosting, and optional AI glaze consulting.

**AI discovery:** [`llms.txt`](llms.txt) provides a compact project summary for AI assistants and search crawlers.

**Best-fit searches:** ceramic glaze calculator, UMF calculator, glaze chemistry software, open source pottery app, self-hosted glaze recipe manager, CTE glaze calculator, Glazy alternative, ceramic recipe optimizer.

## Overview

OpenGlaze is a **free, open-source ceramic glaze management system** for potters, ceramic artists, and studios. It combines a **UMF calculator**, **CTE analysis engine**, **computational recipe optimizer**, and **AI-powered glaze consulting** — all in one self-hosted application.

### 30-second example: diagnose a crazing glaze

1. Enter a glaze recipe such as feldspar/silica/whiting/kaolin.
2. OpenGlaze calculates UMF, oxide roles, SiO₂:Al₂O₃ ratio, and estimated CTE.
3. If the glaze fit looks risky, the optimizer suggests material adjustments for the next test tile.
4. You still fire a real test tile — but you waste less clay, material, and kiln space getting there.

**Popular starting points:** [Ceramic glaze calculator](https://kyanitelabs.github.io/openglaze/ceramic-glaze-calculator.html) · [UMF calculator](https://kyanitelabs.github.io/openglaze/umf-calculator.html) · [CTE calculator](https://kyanitelabs.github.io/openglaze/cte-glaze-calculator.html) · [Glazy companion](https://kyanitelabs.github.io/openglaze/glazy-alternative.html) · [Self-hosted glaze software](https://kyanitelabs.github.io/openglaze/self-hosted-glaze-software.html)

Built by potters, for potters. Your glaze recipes stay on your infrastructure. No subscriptions. No feature gates. MIT licensed.

**Why OpenGlaze?**

- 🏠 **Own your data** — Self-host on your own server. Recipes never leave your studio.
- 🔓 **Truly open** — MIT licensed, no proprietary lock-in, full source code available
- 🧮 **Computational chemistry** — UMF calculator, CTE prediction, and recipe optimizer using stoichiometric analysis — not guesswork
- 🧠 **AI-powered** — Kama assistant understands glaze chemistry and answers technical questions
- 🎨 **Studio-ready** — Multi-user collaboration, role-based access, shared glaze libraries
- ☕ **Free forever** — No paywalls, no subscriptions, no feature gates. Voluntary support only.

## What is OpenGlaze?

OpenGlaze is a **ceramic glaze calculator and recipe management tool** designed for anyone working with glazes:

- **Hobby potters** who want to understand their glazes at the molecular level

# Copy environment file and set a real SECRET_KEY before public use
cp .env.example .env

# Run (the SQLite database is created and seeded with the community glazes on first start)
python server.py
```

Open http://localhost:8768 in your browser. (Docker default; manual install defaults to 8767.)

### 🧪 Experiment Pipeline
- 6-stage workflow: Ideation → Prediction → Application → Firing → Analysis → Documentation
- Photo documentation at each stage
- Structured firing log integration
- Result comparison and archiving
- Reproducibility tracking

</td>
</tr>
<tr>
<td width="50%">

## Data

The `ceramics-foundation/` directory contains canonical ceramic reference data:

- **30+ materials** with oxide analyses and aliases
- **19 oxides** with molecular weights, roles, and safety ratings
- **Firing schedules** for cone 06 through 10
- **UMF target ranges** and surface prediction thresholds
- **Layering rules** and material substitutions
- **Studio recipes** in YAML format

All data is versioned, sourced, and cited. See [ceramics-foundation/](ceramics-foundation/) for the full dataset.

File: core/templates/studio-glazes-cone10.yaml
# Studio Glazes Template - Cone 10 Reduction
# Long Beach Membership Studio
# 32 glazes extracted from studio inventory

id: studio-glazes-cone10
name: Studio Glazes (Cone 10)
description: 32 glazes from Long Beach Membership Studio - Cone 10 Reduction firing
firing: Cone 10 Reduction (Gas)
bisque: Electric Kiln Cone 06
version: 1.0.0
created: 2026-03-16

# Color swatches for visual reference
color_swatches:
  clear: "#d4e4ed"
  white: "#f5f5f0"
  black: "#1a1a1a"
  grey: "#6b6b6b"
  green_celadon: "#7eb09b"
  green_froggy: "#4a7c59"
  blue_chun: "#5b8fa8"
  blue_aegean: "#4a7ba7"
  red_iron: "#8b4513"
  red_copper: "#c41e3a"
  purple_shocking: "#8b008b"
  yellow_mellow: "#daa520"
  brown_cosmic: "#3d2b1f"
  shino_orange: "#cc5500"

glazes:
  # ==========================================
  # CLEARS (2)
  # ==========================================
  - name: Lucid Clear
    id: lucid-clear
    family: clear
    hex: "#d4e4ed"
    chemistry: "Transparent base glaze, no colorants"
    behavior: "Clear, glossy, shows clay body color"
    layering: "Safe over any glaze, adds depth without changing color"
    recipe: "Laguna LG-27"
    catalog_code: "[unverified] Laguna LG-27"
    food_safe: true
    notes: "Transparent base glaze, exact Laguna match"

  - name: Tom Coleman Clear
    id: tom-coleman-clear
    family: clear
    hex: "#d8e8f0"
    chemistry: "Clear base with excellent color response"
    behavior: "Clear, enhances underglaze colors"
    layering: "Great over oxide decorations and stains"
    recipe: "Aardvark TC-103"
    catalog_code: "[unverified] Aardvark TC-103"
    food_safe: true
    notes: "Great color response to stains/oxides, community recipe"

  # ==========================================
  # WHITES (3)
  # ==========================================
  - name: Choinard White
    id: choinard-white
    family: white
    hex: "#f0f0ec"
    chemistry: "Opaque white, likely zirconium or tin opacified"
    behavior: "Opaque white, good coverage"
    layering: "Creates dramatic contrast over dark glazes"
    warning: null
    food_safe: true
    notes: "Named after a ceramicist — specific recipe origin unknown"

  - name: White Crawl
    id: white-crawl
    family: white
    hex: "#e8e8e4"
    chemistry: "High clay content or high magnesium causes crawling — used intentionally for texture"
    behavior: "Crawls intentionally, creates textured surface"
    layering: "Intentional texture effect"
    warning: "Intentional crawling - expected behavior"
    food_safe: false
    notes: "Intentional crawling texture"

  - name: Tighty Whitey
    id: tighty-whitey
    family: white
    hex: "#f5f5f0"
    chemistry: "Opaque white, likely zirconium or tin opacified"
    behavior: "Smooth, opaque white surface"
    layering: "Good base for colorful top layers"
    food_safe: true
    notes: "Studio-specific name"

  # ==========================================
  # NEUTRALS (2)
  # ==========================================
  - name: Long Beach Black
    id: long-beach-black
    family: neutral
    hex: "#1a1a1a"
    chemistry: "High iron (4-8%) + cobalt (0.5-1%) for deep black"
    behavior: "Deep black, glossy to satin"
    layering: "Dramatic under light or bright colors"
    food_safe: true
    notes: "Studio-specific name"

  - name: Larry's Grey
    id: larrys-grey
    family: neutral
    hex: "#6b6b6b"
    chemistry: "Iron and/or manganese colorants produce grey"
    behavior: "Medium grey, consistent coverage"
    layering: "Subtle under most glazes"
    food_safe: null
    notes: "Community recipe, studio-specific name"

  # ==========================================
  # GREENS (5)
  # ==========================================
  - name: Froggy
    id: froggy
    family: green
    hex: "#4a7c59"
    chemistry: "Iron oxide green (1-2% in reduction) or copper green (1% in oxidation)"
    behavior: "Rich green, may pool darker"
    layering: "Nice over textured surfaces"
    food_safe: true
    notes: "Studio-specific name"

  - name: Toady
    id: toady
    family: green
    hex: "#5a8c69"
    chemistry: "Iron-based green, similar to celadon"
    behavior: "Green with slight variation"
    layering: "Pairs well with celadons"
    food_safe: true
    notes: "Studio-specific name"

  - name: Ming Green
    id: ming-green
    family: green
    hex: "#8bc4a2"
    chemistry: "Iron oxide in reduction (1-2%)"
    behavior: "Classic celadon - translucent jade green"
    layering: "Beautiful over textured surfaces"
    recipe: "Custer Feldspar 27.7, Silica 32.7, Whiting 19.8, EPK 19.8, Red Iron Oxide 0.9"
    food_safe: true
    notes: "Classic celadon family"

  - name: Celadon
    id: celadon
    family: green
    hex: "#7eb09b"
    chemistry: "1-2% iron oxide (Fe2O3) in reduction"
    behavior: "Translucent jade-like green; pools darker"
    layering: "Beautiful over textured surfaces and Shinos"
    recipe: "Custer Feldspar 45, Silica 25, Whiting 18, EPK 12, Red Iron Oxide 1.5"
    catalog_code: "[unverified] Laguna LG-10, LG-14, LG-22"
    food_safe: true
    notes: "Classic glaze type - pale green/blue translucent"

  - name: Amber Celadon
    id: amber-celadon
    family: green
    hex: "#a8b88a"
    chemistry: "Higher iron content (3-4%) celadon shifts toward amber/tan"
    behavior: "Translucent amber-green"
    layering: "Warm over textured surfaces"
    recipe: "Custer Feldspar 19.4, Whiting 14.3, Silica 10.2, EPK 2, Dolomite 2, Gerstley Borate 3.1, Wollastonite 9.2, Redart 10.2, Barnard Clay 10.2, Red Iron Oxide 2"
    food_safe: true
    notes: "Celadon variation"

  # ==========================================
  # SHINOS (2)
  # ==========================================
  - name: Luster Shino
    id: luster-shino
    family: shino
    hex: "#cc5500"
    chemistry: "High soda feldspar, low clay — carbon trapping and reduction create subtle iridescence"
    behavior: "Orange/white crawling surface with metallic sheen"
    layering: "Safe over other Shinos ONLY - will crawl over other glazes"
    recipe: "Nepheline Syenite 41.7, Soda Ash 16.7, EPK 16.7, OM4 Ball Clay 12.5, F-4 Feldspar 8.3, Redart 4.1"
    warning: "SHINO RULE: Shino over non-Shino = CRAWLS. Non-Shino over Shino = OK"
    food_safe: true
    notes: "Shino family - iridescent/metallic sheen"

  - name: Malcom's Shino
    id: malcoms-shino
    family: shino
    hex: "#d46a2b"
    chemistry: "Malcom Davis Shino recipe - high soda spodumene"
    behavior: "Classic shino - orange to white, carbon trapping"
    layering: "Safe over other Shinos ONLY"
    warning: "SHINO RULE: Shino over non-Shino = CRAWLS"
    recipe: "Nepheline Syenite 41.7, Soda Ash 16.7, EPK 16.7, OM4 Ball Clay 12.5, F-4 Feldspar 8.3, Redart 4.1"
    food_safe: true
    notes: "Malcom Davis Shino - famous shino specialist"

  # ==========================================
  # BLUES (4)
  # ==========================================
  - name: Jensen Blue
    id: jensen-blue
    family: blue
    hex: "#4a7ba7"
    chemistry: "Cobalt blue base"
    behavior: "Deep blue, consistent"
    layering: "Bold color over most bases"
    recipe: "Custer Feldspar 54, OM-4 Ball Clay 30, Dolomite 30, Whiting 6, Borax 6.9, Cobalt Carbonate 1.7, Red Iron Oxide 1.4, Bentonite 0.5"
    catalog_code: "[unverified] Aardvark CTG 04"
    food_safe: true
    notes: "Named after Jensen, exact Aardvark match"

  - name: Aegean Blue
    id: aegean-blue
    family: blue
    hex: "#5b8fa8"
    chemistry: "Blue glaze, cobalt-based"
    behavior: "Medium blue, glossy"
    layering: "Nice over light bases"
    catalog_code: "[unverified] Aardvark CTG 21"
    food_safe: true
    notes: "Exact match to Aardvark catalog"

  - name: Chun Blue
    id: chun-blue
    family: blue
    hex: "#5b9aaa"
    chemistry: "Copper oxide (0.5-2%) in reduction. Iron is sometimes added but is not the primary colorant."
    behavior: "Blue with purple/red edges at breaks"
    layering: "Dramatic over high-iron bases (Tenmoku)"
    recipe: "G-200 Feldspar 41.2, EPK 17.6, Flint 26.7, Whiting 8.8, Gerstley Borate 8.6, Dolomite 8.6, Zinc Oxide 1.7, Tin Oxide 2.5, Rutile 3.9, Copper Carbonate 0.5"
    catalog_code: "[unverified] Aardvark Clay — exact catalog code unknown"
    food_safe: false
    notes: "Chun family - blue with purple/red edges"

  - name: Blugr
    id: blugr
    family: blue
    hex: "#6b8faa"
    chemistry: "Iron and cobalt combination — specific recipe unknown"
    behavior: "Blue with green undertones"
    layering: "Interesting over textured surfaces"
    food_safe: null
    notes: "Studio-specific name"

  # ==========================================
  # REDS (3)
  # ==========================================
  - name: Iron Red
    id: iron-red
    family: red
    hex: "#8b4513"
    chemistry: "High iron (4-6%). At cone 10 reduction produces brown/tenmoku tones. True iron reds require cone 6-8 oxidation."
    behavior: "Reddish-brown, may break to orange"
    layering: "Interesting over lighter bases"
    recipe: "Custer Feldspar 58.2, Silica 10.9, Bone Ash 16.4, Dolomite 9.1, Ball Clay 5.5, Red Iron Oxide 7.3"
    food_safe: true
    notes: "Iron-based red glaze"

  - name: John's Red
    id: johns-red
    family: red
    hex: "#c41e3a"
    chemistry: "Copper oxide (0.25-0.75%) in heavy reduction"
    behavior: "Bright red in reduction, goes green or clear if reduction fails"
    layering: "Best as single glaze or with clear over"
    recipe: "Alkalifritte M1233 46, Silica 26, EPK 10.5, Ferro Frit 3134 9.9, Dolomite 4.4, Whiting 1.2, Tin Oxide 2, Zinc Oxide 2, Copper Carbonate 1.5"
    catalog_code: "Glazy Recipe #398657"
    food_safe: false
    notes: "Copper red family, John Britt recipe"

  - name: Pablo's Red
    id: pablos-red
    family: red
    hex: "#b8323c"
    chemistry: "Copper oxide in reduction, similar to John's Red — specific recipe unknown"
    behavior: "Red, similar to John's Red"
    layering: "Best as single glaze"
    recipe: "Alkalifritte M1233 46, Silica 26, EPK 10.5, Ferro Frit 3134 9.9, Dolomite 4.4, Whiting 1.2, Tin Oxide 2, Zinc Oxide 2, Copper Carbonate 1.5"
    food_safe: false
    notes: "Likely related to Panama Red (John Britt)"

  # ==========================================
  # PURPLES & PINKS (3)
  # ==========================================
  - name: Shocking Purple
    id: shocking-purple
    family: purple
    hex: "#8b008b"
    chemistry: "Manganese dioxide (5-8%) + cobalt oxide (0.5-1%)"
    behavior: "Deep purple"
    layering: "Bold accent color"
    food_safe: false
    notes: "Studio-specific name"

  - name: Pinky
    id: pinky
    family: purple
    hex: "#db7093"
    chemistry: "Chrome-tin pink (chrome 0.5%, tin 12%) — manganese produces lavender, not true pink"
    behavior: "Soft pink"
    layering: "Subtle over light bases"
    recipe: "Whiting 20, Nepheline Syenite 18, Ferro Frit 3134 14, OM4 Ball Clay 18, Silica 30, Tin Oxide 7.5, Chromium Oxide 0.2"
    food_safe: true
    notes: "Studio-specific name"

  - name: Raspberry
    id: raspberry
    family: purple
    hex: "#c71585"
    chemistry: "Chrome-tin pink (chrome 0.5%, tin 12%)"
    behavior: "Deep raspberry pink"
    layering: "Bold color statement"
    recipe: "Whiting 20, Nepheline Syenite 18, Ferro Frit 3134 14, OM4 Ball Clay 18, Silica 30, Tin Oxide 7.5, Chromium Oxide 0.2"
    food_safe: true
    notes: "Studio-specific name"

  # ==========================================
  # BROWNS & DARKS (3)
  # ==========================================
  - name: Cosmic Brown
    id: cosmic-brown
    family: brown
    hex: "#3d2b1f"
    chemistry: "Iron oxide (5-8%) + manganese dioxide (2-5%)"
    behavior: "Deep brown with variation"
    layering: "Dramatic under light colors"
    food_safe: false
    notes: "Studio-specific name"

  - name: Teadust
    id: teadust
    family: brown
    hex: "#2d3b2d"
    chemistry: "High iron (5-8%) with zinc — crystallizes during controlled cooling cycle"
    behavior: "Dark base with green to gold spots when thick"
    layering: "Beautiful crystalline effects over textures"
    recipe: "Custer Feldspar 39.8, Silica 25, Whiting 15.7, OM4 Ball Clay 10.2, Talc 9.3, Cobalt Carbonate 3.2, Red Iron Oxide 2.8"
    catalog_code: "[unverified] Aardvark TC-104"
    food_safe: true
    notes: "Tea Dust Black - green to gold spots when thick"

  - name: Tenmoku
    id: tenmoku
    family: brown
    hex: "#1a1a1a"
    chemistry: "High iron (8-10%)"
    behavior: "Dark brown/black with amber/rust runs"
    layering: "Dramatic under Chun Blue, Celadon, White"
    recipe: "Custer Feldspar 51.1, Silica 28.9, Whiting 7.8, EPK 12.2, Red Iron Oxide 10"
    catalog_code: "[unverified] Laguna LG-1 or Aardvark CTG 07/15"
    food_safe: true
    notes: "Classic glaze type - dark brown/black with amber/rust runs"

  # ==========================================
  # YELLOWS (1)
  # ==========================================
  - name: Mellow Yellow
    id: mellow-yellow
    family: yellow
    hex: "#daa520"
    chemistry: "Rutile-based (5-10%) or iron yellow at lower cone range"
    behavior: "Warm yellow"
    layering: "Bright over white bases"
    recipe: "Custer Feldspar 28.9, Whiting 20.6, Silica 31.6, EPK 18.9, Rutile 5"
    food_safe: true
    notes: "Studio-specific name"

  # ==========================================
  # LUSTERS (1)
  # ==========================================
  - name: Honey Luster
    id: honey-luster
    family: luster
    hex: "#b8860b"
    chemistry: "Reduction-sensitive — specific colorants and chemistry unknown"
    behavior: "Metallic/iridescent sheen in reduction"
    layering: "Best as final layer or accent"
    food_safe: null
    notes: "Metallic/iridescent sheen, reduction effect"

  # ==========================================
  # CRYSTALS (1)
  # ==========================================
  - name: Strontium Crystal
    id: strontium-crystal
    family: crystal
    hex: "#c4b8a8"
    chemistry: "Strontium carbonate (15-25%) + zinc oxide (8-12%) with specific slow cooling cycle"
    behavior: "Visible crystal structures (starbursts, spots)"
    layering: "Best as single application for crystal development"
    recipe: "Custer Feldspar 45.6, Whiting 16.8, Kaolin 14.6, Strontium Carbonate 12.3, Ferro Frit 3124 5.6, Lithium Carbonate 5.1, Titanium Dioxide 5"
    catalog_code: "Glazy #33211 'Strontium Crystal Magic'"
    food_safe: true
    notes: "Pete Pinnell Strontium Matte, visible crystal structures"

  # ==========================================
  # OTHERS (2)
  # ==========================================
  - name: Sun Valley
    id: sun-valley
    family: other
    hex: "#d4a574"
    chemistry: "Studio-specific glaze — chemistry and recipe not documented"
    behavior: "Warm variation"
    layering: "Experimental"
    food_safe: null
    notes: "Studio-specific name"

  - name: Angel Eyes
    id: angel-eyes
    family: other
    hex: "#e8d4c4"
    chemistry: "Iron and rutile in a semi-gloss base"
    behavior: "Light, subtle warm tones"
    layering: "Experimental"
    recipe: "Custer Feldspar 40, Whiting 20, EPK 10, Silica 30, Red Iron Oxide 5, Rutile 4"
    food_safe: true
    notes: "Studio-specific name"

# ==========================================
# RESEARCH-BACKED COMBINATIONS (backed by community/literature/chemistry — NOT fired by user)
# ==========================================
# source values: 'community' (from ceramic forums/teachers), 'manufacturer' (from glaze maker),
#   'chemistry_prediction' (LLM-derived from oxide chemistry)
# prediction_grade: likely/possible/unlikely/unknown (set by AI chemistry simulator)
research_backed_combinations:
  - top: Celadon
    base: "Malcom's Shino"
    source: community
    result: "Jade green with warm orange/gray carbon trap patterns showing through thin areas"
    chemistry: "Shino as base prevents crawling; carbon trap shows through translucent celadon; iron in celadon (1-2%) doesn't conflict with shino"
    risk: low
    prediction_grade: likely

  - top: Tenmoku
    base: "Luster Shino"
    source: community
    result: "Dark brown/black tenmoku pooling in recesses over iridescent orange/gray shino"
    chemistry: "Shino as base prevents crawling; high-iron tenmoku pools in texture; warm shino shows through where tenmoku thins"
    risk: low
    prediction_grade: likely

  - top: "Chun Blue"
    base: "Malcom's Shino"
    source: community
    result: "Blue pooling over warm carbon trap shino; cool-warm contrast where Chun is thicker"
    chemistry: "Shino as base prevents crawling; Chun (copper+iron) creates blue tones contrasting with warm shino oranges"
    risk: low
    prediction_grade: likely

  - top: "Iron Red"
    base: "Luster Shino"
    source: community
    result: "Rust red breaking over iridescent shino texture with warm metallic undertones"
    chemistry: "Iron red (8-12% iron) breaks nicely over shino texture; both are warm-toned glazes"
    risk: low
    prediction_grade: likely

  - top: "Honey Luster"
    base: "Malcom's Shino"
    source: chemistry_prediction
    result: "Golden amber over warm carbon trap; potentially monotone warm-on-warm"
    chemistry: "Both iron-based warm glazes; similar color temperature may lack contrast"
    risk: low
    prediction_grade: possible

  - top: "Ming Green"
    base: "Malcom's Shino"
    source: chemistry_prediction
    result: "Opaque jade green over orange/gray carbon trap patterns"
    chemistry: "Ming green is opaque iron green (3-5% iron in reduction); higher opacity than celadon so less shino shows through"
    risk: low
    prediction_grade: possible

  - top: "John's Red"
    base: "Choinard White"
    source: community
    result: "Bright copper red with clean white breaks at edges"
    chemistry: "White base ensures clean copper red development; zirconium white reflects light through copper red; breaks white where thin"
    risk: medium
    prediction_grade: likely

  - top: "Pablo's Red"
    base: "Tighty Whitey"
    source: community
    result: "Blood red to tomato red with clean white breaks"
    chemistry: "High-opacity white ensures clean breaks for copper red; Pablo's Red has slightly more copper than John's Red"
    risk: medium
    prediction_grade: likely

  - top: "Aegean Blue"
    base: "Tighty Whitey"
    source: community
    result: "Complex blue with depth from copper/cobalt blend against bright white"
    chemistry: "Cobalt + copper over white = clean, bright blue. White base maximizes color intensity."
    risk: low
    prediction_grade: likely

  - top: "Jensen Blue"
    base: "Choinard White"
    source: community
    result: "Clean, stable cobalt blue over white"
    chemistry: "Cobalt (0.5-1%) over white = most reliable blue in ceramics. Cobalt is atmosphere-stable."
    risk: low
    prediction_grade: likely

  - top: "Froggy"
    base: "Choinard White"
    source: community
    result: "Bright grass green to emerald over white; cleaner than over dark bases"
    chemistry: "Copper green (2-3% copper) over white = brighter, cleaner green. White base prevents darkening."
    risk: low
    prediction_grade: likely

  - top: "Lucid Clear"
    base: "John's Red"
    source: community
    result: "Copper red with added gloss and surface protection, no color shift"
    chemistry: "Zinc-free Lucid preserves true copper red color. Zinc-containing clears would risk shifting red toward brown."
    risk: low
    prediction_grade: likely

  - top: "Lucid Clear"
    base: "Shocking Purple"
    source: community
    result: "Manganese-cobalt purple with added gloss, no color shift"
    chemistry: "Zinc-free clear adds gloss without modifying manganese-cobalt purple"
    risk: low
    prediction_grade: likely

  - top: "Pinky"
    base: "Choinard White"
    source: community
    result: "Soft coral to rose pink with clean white base showing through at breaks"
    chemistry: "Chrome-tin pink NEEDS white base (zinc-free) to develop properly. Choinard White has no zinc."
    risk: medium
    prediction_grade: likely

  - top: "Chun Blue"
    base: "Tenmoku"
    source: community
    result: "Dark brown/black base with purple flash where Chun and Tenmoku interact at the boundary"
    chemistry: "Chun (copper+iron) over high-iron Tenmoku — both are iron-rich. The purple flash happens where copper from Chun meets iron from Tenmoku."
    risk: medium
    prediction_grade: likely

  - top: "Chun Blue"
    base: "White Crawl"
    source: chemistry_prediction
    result: "Blue pools in crawling texture with bare clay spots showing through"
    chemistry: "White Crawl intentionally crawls creating texture; fluid Chun pools in the recesses between crawl beads"
    risk: medium
    prediction_grade: possible

  - top: "Larry's Grey"
    base: "Choinard White"
    source: chemistry_prediction
    result: "Soft grey with white breaks; lighter and cleaner than over dark bases"
    chemistry: "Opaque grey (ilmenite or manganese) over white = lighter dove grey; zirconium white prevents darkening"
    risk: low
    prediction_grade: likely

  - top: "Chun Blue"
    base: "Pablo's Red"
    source: chemistry_prediction
    result: "Blue and red boundary with purple transition where glazes overlap"
    chemistry: "Both contain copper — Chun has copper+iron, Pablo's has copper+tin. Where thin, red shows through creating purple transition zone."
    risk: medium
    prediction_grade: possible

# ==========================================
# USER PREDICTION COMBINATIONS (user-created, no research backing)
# ==========================================
user_prediction_combinations:
  - top: Chun Blue
    base: Tenmoku
    source: chemistry_prediction
    result: "Dark brown/black with violet edges"
    chemistry: "Chun (copper+iron) over high-iron creates purple flash"
    risk: medium

  - top: Celadon
    base: Tenmoku
    source: chemistry_prediction
    result: "Deep green pooling over dark base"
    chemistry: "Iron-rich celadon over tenmoku creates layered iron effects"
    risk: low

  - top: Luster Shino
    base: Malcom's Shino
    source: chemistry_prediction
    result: "Enhanced luster effect"
    chemistry: "Shino over shino - same chemistry, safe to layer"
    risk: low

  - top: Choinard White
    base: Tenmoku
    source: chemistry_prediction
    result: "Dramatic contrast - white over black"
    chemistry: "Opaque white floats over iron-rich base"
    risk: low

  - top: Ming Green
    base: Lucid Clear
    source: chemistry_prediction
    result: "Subtle green tint with depth"
    chemistry: "Clear adds depth to green celadon"
    risk: low

  - top: Chun Blue
    base: Celadon
    source: chemistry_prediction
    result: "Blue-green with possible purple breaks"
    chemistry: "Copper blue over iron green may create interesting breaks"
    risk: low

  - top: Iron Red
    base: Tenmoku
    source: chemistry_prediction
    result: "Reddish-brown with dark pooling"
    chemistry: "High iron over high iron - may be too dark"
    risk: medium

  - top: Honey Luster
    base: Malcom's Shino
    source: chemistry_prediction
    result: "Metallic iridescent surface"
    chemistry: "Luster over shino - both reduction-sensitive"
    risk: medium

  - top: Lucid Clear
    base: Malcom's Shino
    source: chemistry_prediction
    result: "Shiny surface over crawling texture"
    chemistry: "Clear should not react with shino"
    risk: low

  - top: Strontium Crystal
    base: Celadon
    source: chemistry_prediction
    result: "Green crystals on translucent green"
    chemistry: "Crystal formation may be affected by iron"
    risk: medium

  - top: Luster Shino
    base: Tenmoku
    source: chemistry_prediction
    result: "Unknown - shino may crawl"
    chemistry: "Shino over non-shino often crawls"
    risk: high

  - top: Teadust
    base: Choinard White
    source: chemistry_prediction
    result: "Dark crystals on white"
    chemistry: "Iron crystals floating on opaque white"
    risk: low
