Repository: KyaniteLabs/openglaze

# OpenGlaze
> OpenGlaze is a free, open-source, self-hosted ceramic glaze calculator, recipe manager, and UMF analyzer for potters, ceramic artists, and studios.

**TL;DR:** OpenGlaze — open-source ceramic glaze calculator (UMF, CTE, recipe optimizer) you can self-host. Best for potters, ceramic artists, studios, and educators.
  <strong>Free ceramic glaze calculator, recipe manager, and UMF analyzer.<br>100% open source. Self-hosted. No paywalls.</strong>
  <a href="https://github.com/KyaniteLabs/openglaze/actions/workflows/ci.yml">
  </a>
  <a href="https://github.com/KyaniteLabs/openglaze/releases">
  </a>
  <a href="LICENSE">
  </a>
  <a href="https://www.python.org/">
  </a>
  <a href="https://www.docker.com/">
  </a>
  <a href="https://github.com/KyaniteLabs/openglaze/stargazers">
  </a>
  <a href="#quick-start">Quick Start</a> •
  <a href="#features">Features</a> •
  <a href="#documentation">Docs</a> •
  <a href="#self-hosting">Self-Host</a> •

## Overview

OpenGlaze is a **free, open-source ceramic glaze management system** for potters, ceramic artists, and studios. It combines a **UMF calculator**, **CTE analysis engine**, **computational recipe optimizer**, and **AI-powered glaze consulting** — all in one self-hosted application.

# Copy environment file and set a real SECRET_KEY before public use
cp .env.example .env

# Run (the SQLite database is created and seeded with the community glazes on first start)
python server.py
```

Open http://localhost:8768 in your browser. (Docker default; manual install defaults to 8767.)

### 🧪 Experiment Pipeline
- 6-stage workflow: Ideation → Prediction → Application → Firing → Analysis → Documentation
- Photo documentation at each stage
- Structured firing log integration
- Result comparison and archiving
- Reproducibility tracking

</td>
</tr>
<tr>
<td width="50%">

## Data

The `ceramics-foundation/` directory contains canonical ceramic reference data:

- **30+ materials** with oxide analyses and aliases
- **19 oxides** with molecular weights, roles, and safety ratings
- **Firing schedules** for cone 06 through 10
- **UMF target ranges** and surface prediction thresholds

# Glaze Templates

Templates are pre-built glaze collections that users can apply to their account.

## Template Format

```yaml
id: unique-template-id
name: Template Display Name
version: 1.0.0
author: Your Name
license: MIT
premium: false  # reserved; this repository ships no premium templates

description: |
  Template description goes here.
  Can span multiple lines.

tags:
  - cone10
  - reduction

glazes:
  - name: Glaze Name
    cone: "10"
    atmosphere: reduction
    base_type: glossy
    surface: smooth
    color: blue
    transparency: transparent
    notes: |
      Notes about the glaze.
      Multiple lines supported.
    recipe:
      - ingredient: Feldspar
        amount: 40
        unit: "%"
      - ingredient: Silica
        amount: 25
        unit: "%"
```

## Fields

### Template Metadata

| Field | Type | Required | Description |
|-------|------|----------|-------------|
| `id` | string | Yes | Unique identifier (URL-safe) |
| `name` | string | Yes | Display name |
| `version` | string | Yes | Semantic version |
| `author` | string | Yes | Creator name |
| `license` | string | Yes | SPDX identifier; templates here are MIT |
| `premium` | boolean | No | Is this a paid template? |
| `description` | string | Yes | Template description |
| `tags` | list | No | Tags for search/filtering |
| `glazes` | list | Yes | List of glazes |

### Glaze Fields

| Field | Type | Required | Description |
|-------|------|----------|-------------|
| `name` | string | Yes | Glaze name |
| `cone` | string | Yes | Firing cone (e.g., "10", "6") |
| `atmosphere` | string | Yes | oxidation, reduction, neutral, salt, wood |
| `base_type` | string | Yes | transparent, opaque, matte, satin, gloss |
| `surface` | string | No | smooth, textured, crystalline, runny |
| `color` | string | Yes | Primary color |
| `transparency` | string | No | transparent, semi-opaque, opaque |
| `notes` | string | No | Application notes, tips |
| `recipe` | list | Yes | List of ingredients |

### Recipe Ingredient Fields

| Field | Type | Required | Description |
|-------|------|----------|-------------|
| `ingredient` | string | Yes | Ingredient name |
| `amount` | number | Yes | Quantity |
| `unit` | string | Yes | Unit (% preferred) |

## Licensing

Every template in this repository is released under the [MIT License](../LICENSE),
the same terms as the rest of OpenGlaze. Use `license: MIT` in the template
metadata.

Premium templates are not part of this open-source repository. If a premium
collection is ever offered, it ships with its own terms and its own license
text — nothing here grants or implies those terms today.

## Community Guidelines

- Test all recipes before submitting
- Include clear application notes
- Credit original sources
- Use standard ingredient names
- Specify cone accurately

File: templates/cone10-reduction-community.yaml
# Cone 10 Reduction - Community Edition
# A collection of classic reduction glazes for high-fire ceramics
#
# License: MIT (see ../LICENSE)

id: cone10-reduction-community
name: Cone 10 Reduction (Community)
version: 1.0.0
author: Glaze Lab Community
license: MIT
premium: false

description: |
  A curated collection of 15 reliable cone 10 reduction glazes.
  Perfect for gas or wood kilns firing to Orton cone 10 (~2350°F / 1285°C).

tags:
  - cone10
  - reduction
  - high-fire
  - gas-kiln
  - wood-fire

# Glaze collection
glazes:
  # ==========================================================================
  # CLEAR/GLASS GLAZES
  # ==========================================================================

  - name: Clear Base
    cone: "10"
    atmosphere: reduction
    base_type: transparent
    surface: smooth
    color: clear
    transparency: transparent
    notes: |
      Reliable clear glaze base. Add colorants for custom colors.
      Good over most slips and underglazes.
    recipe:
      - ingredient: Potash Feldspar
        amount: 45
        unit: "%"
      - ingredient: Silica
        amount: 25
        unit: "%"
      - ingredient: Whiting
        amount: 15
        unit: "%"
      - ingredient: Kaolin
        amount: 10
        unit: "%"
      - ingredient: Bentonite
        amount: 2
        unit: "%"

  - name: Chun Blue
    cone: "10"
    atmosphere: reduction
    base_type: transparent
    surface: smooth
    color: light blue
    transparency: transparent
    notes: |
      Beautiful pale blue with subtle opalescent quality.
      Works well over carved surfaces.
    recipe:
      - ingredient: Potash Feldspar
        amount: 40
        unit: "%"
      - ingredient: Silica
        amount: 30
        unit: "%"
      - ingredient: Whiting
        amount: 15
        unit: "%"
      - ingredient: Kaolin
        amount: 10
        unit: "%"
      - ingredient: Rutile
        amount: 3
        unit: "%"
      - ingredient: Cobalt Carbonate
        amount: 0.5
        unit: "%"

  # ==========================================================================
  # TEMMOKU/GLASS BLACK
  # ==========================================================================

  - name: Temmoku
    cone: "10"
    atmosphere: reduction
    base_type: glossy
    surface: smooth
    color: black/brown
    transparency: semi-opaque
    notes: |
      Classic temmoku with rich brown-black color and amber breaks.
      Thicker application for darker color, thinner for rust highlights.
    recipe:
      - ingredient: Potash Feldspar
        amount: 42
        unit: "%"
      - ingredient: Silica
        amount: 20
        unit: "%"
      - ingredient: Whiting
        amount: 12
        unit: "%"
      - ingredient: Kaolin
        amount: 10
        unit: "%"
      - ingredient: Red Iron Oxide
        amount: 10
        unit: "%"
      - ingredient: Bone Ash
        amount: 4
        unit: "%"

  - name: Oil Spot
    cone: "10"
    atmosphere: reduction
    base_type: glossy
    surface: textured
    color: black with gold spots
    transparency: semi-opaque
    notes: |
      Traditional oil spot temmoku. Apply thick for best spotting.
      Requires controlled cooling for optimal spot formation.
    recipe:
      - ingredient: Custer Feldspar
        amount: 45
        unit: "%"
      - ingredient: Silica
        amount: 18
        unit: "%"
      - ingredient: Whiting
        amount: 12
        unit: "%"
      - ingredient: Kaolin
        amount: 8
        unit: "%"
      - ingredient: Red Iron Oxide
        amount: 12
        unit: "%"
      - ingredient: Bentonite
        amount: 3
        unit: "%"

  # ==========================================================================
  # CELADON/GLASS GREEN
  # ==========================================================================

  - name: Celadon Green
    cone: "10"
    atmosphere: reduction
    base_type: transparent
    surface: smooth
    color: green
    transparency: transparent
    notes: |
      Traditional celadon with jade-like green color.
      Best over carved or textured surfaces where pooling occurs.
    recipe:
      - ingredient: Potash Feldspar
        amount: 38
        unit: "%"
      - ingredient: Silica
        amount: 28
        unit: "%"
      - ingredient: Whiting
        amount: 18
        unit: "%"
      - ingredient: Kaolin
        amount: 10
        unit: "%"
      - ingredient: Talc
        amount: 4
        unit: "%"
      - ingredient: Red Iron Oxide
        amount: 2
        unit: "%"

  - name: Chun Celadon
    cone: "10"
    atmosphere: reduction
    base_type: transparent
    surface: smooth
    color: blue-green
    transparency: transparent
    notes: |
      Hybrid of chun and celadon with opalescent blue-green.
      Requires moderate reduction for best color development.
    recipe:
      - ingredient: Potash Feldspar
        amount: 40
        unit: "%"
      - ingredient: Silica
        amount: 25
        unit: "%"
      - ingredient: Whiting
        amount: 15
        unit: "%"
      - ingredient: Kaolin
        amount: 10
        unit: "%"
      - ingredient: Dolomite
        amount: 6
        unit: "%"
      - ingredient: Red Iron Oxide
        amount: 1.5
        unit: "%"
      - ingredient: Rutile
        amount: 2
        unit: "%"

  # ==========================================================================
  # SHINO/GLAZE
  # ==========================================================================

  - name: Carbon Trap Shino
    cone: "10"
    atmosphere: reduction
    base_type: matte
    surface: textured
    color: orange-white
    transparency: semi-opaque
    notes: |
      Classic American shino with carbon trapping.
      Apply thick for white, thin for orange-red.
      Resist decoration works well.
    recipe:
      - ingredient: Nepheline Syenite
        amount: 42
        unit: "%"
      - ingredient: Spodumene
        amount: 20
        unit: "%"
      - ingredient: Soda Ash
        amount: 10
        unit: "%"
      - ingredient: Kaolin
        amount: 18
        unit: "%"
      - ingredient: Red Iron Oxide
        amount: 1
        unit: "%"

  # ==========================================================================
  # ASH GLAZES
  # ==========================================================================

  - name: Wood Ash
    cone: "10"
    atmosphere: reduction
    base_type: glossy
    surface: textured
    color: green-brown
    transparency: semi-opaque
    notes: |
      Simple wood ash glaze with natural variation.
      Color varies based on wood species and ash preparation.
      Wash wood ash before use to remove soluble salts.
    recipe:
      - ingredient: Wood Ash
        amount: 40
        unit: "%"
      - ingredient: Feldspar
        amount: 30
        unit: "%"
      - ingredient: Kaolin
        amount: 20
        unit: "%"
      - ingredient: Silica
        amount: 10
        unit: "%"

  # ==========================================================================
  # MATT GLAZES
  # ==========================================================================

  - name: Black Matte
    cone: "10"
    atmosphere: reduction
    base_type: matte
    surface: smooth
    color: black
    transparency: opaque
    notes: |
      Satin black matte with subtle sheen.
      Good for dramatic contrast with glossy glazes.
    recipe:
      - ingredient: Potash Feldspar
        amount: 40
        unit: "%"
      - ingredient: Whiting
        amount: 20
        unit: "%"
      - ingredient: Kaolin
        amount: 15
        unit: "%"
      - ingredient: Talc
        amount: 10
        unit: "%"
      - ingredient: Cobalt Carbonate
        amount: 3
        unit: "%"
      - ingredient: Red Iron Oxide
        amount: 8
        unit: "%"
      - ingredient: Manganese Dioxide
        amount: 4
        unit: "%"

  - name: White Matte
    cone: "10"
    atmosphere: reduction
    base_type: matte
    surface: smooth
    color: white
    transparency: opaque
    notes: |
      Creamy white matte glaze.
      Works well with colored slips and underglazes.
    recipe:
      - ingredient: Potash Feldspar
        amount: 35
        unit: "%"
      - ingredient: Whiting
        amount: 15
        unit: "%"
      - ingredient: Kaolin
        amount: 25
        unit: "%"
      - ingredient: Silica
        amount: 15
        unit: "%"
      - ingredient: Zinc Oxide
        amount: 8
        unit: "%"
      - ingredient: Zircopax
        amount: 8
        unit: "%"

  # ==========================================================================
  # COPPER RED/GLAZES
  # ==========================================================================

  - name: Copper Red
    cone: "10"
    atmosphere: reduction
    base_type: glossy
    surface: smooth
    color: red
    transparency: semi-opaque
    notes: |
      Classic oxblood copper red.
      Requires heavy reduction for red color development.
      Thin areas may turn green or clear.
    recipe:
      - ingredient: Potash Feldspar
        amount: 42
        unit: "%"
      - ingredient: Silica
        amount: 22
        unit: "%"
      - ingredient: Whiting
        amount: 16
        unit: "%"
      - ingredient: Kaolin
        amount: 10
        unit: "%"
      - ingredient: Tin Oxide
        amount: 3
        unit: "%"
      - ingredient: Copper Carbonate
        amount: 2
        unit: "%"
      - ingredient: Bentonite
        amount: 2
        unit: "%"

  - name: Flambé
    cone: "10"
    atmosphere: reduction
    base_type: glossy
    surface: runny
    color: red-purple
    transparency: semi-opaque
    notes: |
      Dramatic flambé with flowing reds and purples.
      Apply thin to prevent excessive running.
      Use catchers on vertical pieces.
    recipe:
      - ingredient: Potash Feldspar
        amount: 38
        unit: "%"
      - ingredient: Silica
        amount: 20
        unit: "%"
      - ingredient: Whiting
        amount: 14
        unit: "%"
      - ingredient: Kaolin
        amount: 8
        unit: "%"
      - ingredient: Bone Ash
        amount: 4
        unit: "%"
      - ingredient: Copper Carbonate
        amount: 3
        unit: "%"
      - ingredient: Tin Oxide
        amount: 2
        unit: "%"
      - ingredient: Cobalt Carbonate
        amount: 0.5
        unit: "%"

  # ==========================================================================
  # OPAQUE/GLAZES
  # ==========================================================================

  - name: Opaque White
    cone: "10"
    atmosphere: reduction
    base_type: glossy
    surface: smooth
    color: white
    transparency: opaque
    notes: |
      Bright opaque white glaze.
      Good base for majolica-style decoration.
    recipe:
      - ingredient: Potash Feldspar
        amount: 38
        unit: "%"
      - ingredient: Silica
        amount: 20
        unit: "%"
      - ingredient: Whiting
        amount: 15
        unit: "%"
      - ingredient: Kaolin
        amount: 12
        unit: "%"
      - ingredient: Zinc Oxide
        amount: 8
        unit: "%"
      - ingredient: Tin Oxide
        amount: 5
        unit: "%"
      - ingredient: Bentonite
        amount: 2
        unit: "%"

  - name: Tangerine
    cone: "10"
    atmosphere: reduction
    base_type: glossy
    surface: smooth
    color: orange
    transparency: opaque
    notes: |
      Bright orange glaze using rutile.
      Color varies with application thickness.
    recipe:
      - ingredient: Potash Feldspar
        amount: 45
        unit: "%"
      - ingredient: Silica
        amount: 18
        unit: "%"
      - ingredient: Whiting
        amount: 15
        unit: "%"
      - ingredient: Kaolin
        amount: 10
        unit: "%"
      - ingredient: Rutile
        amount: 10
        unit: "%"
      - ingredient: Tin Oxide
        amount: 2
        unit: "%"

  # ==========================================================================
  # SPECIALTY/GLAZES
  # ==========================================================================

  - name: Kaki (Persimmon)
    cone: "10"
    atmosphere: reduction
    base_type: glossy
    surface: smooth
    color: orange-red
    transparency: semi-opaque
    notes: |
      Traditional Japanese persimmon glaze.
      Beautiful over iron-bearing clays.
    recipe:
      - ingredient: Potash Feldspar
        amount: 40
        unit: "%"
      - ingredient: Silica
        amount: 22
        unit: "%"
      - ingredient: Whiting
        amount: 12
        unit: "%"
      - ingredient: Kaolin
        amount: 10
        unit: "%"
      - ingredient: Red Iron Oxide
        amount: 8
        unit: "%"
      - ingredient: Bone Ash
        amount: 6
        unit: "%"
      - ingredient: Bentonite
        amount: 2
        unit: "%"

File: templates/cone6-oxidation-community.yaml
# Cone 6 Oxidation - Community Edition
# A collection of reliable oxidation glazes for electric kilns
#
# License: MIT (see ../LICENSE)

id: cone6-oxidation-community
name: Cone 6 Oxidation (Community)
version: 1.0.0
author: Glaze Lab Community
license: MIT
premium: false

description: |
  A curated collection of 12 reliable cone 6 oxidation glazes.
  Perfect for electric kilns firing to Orton cone 6 (~2232°F / 1222°C).

tags:
  - cone6
  - oxidation
  - mid-range
  - electric-kiln

glazes:
  - name: Clear Base 6
    cone: "6"
    atmosphere: oxidation
    base_type: transparent
    surface: smooth
    color: clear
    transparency: transparent
    notes: |
      Reliable clear glaze for cone 6 oxidation.
      Works over most commercial underglazes.
    recipe:
      - ingredient: Frit 3134
        amount: 25
        unit: "%"
      - ingredient: Feldspar
        amount: 35
        unit: "%"
      - ingredient: Silica
        amount: 20
        unit: "%"
      - ingredient: Kaolin
        amount: 15
        unit: "%"
      - ingredient: Whiting
        amount: 5
        unit: "%"

  - name: Glossy White
    cone: "6"
    atmosphere: oxidation
    base_type: glossy
    surface: smooth
    color: white
    transparency: opaque
    notes: Bright opaque white for cone 6.
    recipe:
      - ingredient: Feldspar
        amount: 30
        unit: "%"
      - ingredient: Silica
        amount: 20
        unit: "%"
      - ingredient: Kaolin
        amount: 20
        unit: "%"
      - ingredient: Whiting
        amount: 15
        unit: "%"
      - ingredient: Zinc Oxide
        amount: 10
        unit: "%"
      - ingredient: Zircopax
        amount: 5
        unit: "%"

  - name: Matte White
    cone: "6"
    atmosphere: oxidation
    base_type: matte
    surface: smooth
    color: white
    transparency: opaque
    notes: Soft matte white finish.
    recipe:
      - ingredient: Feldspar
        amount: 35
        unit: "%"
      - ingredient: Whiting
        amount: 20
        unit: "%"
      - ingredient: Kaolin
        amount: 25
        unit: "%"
      - ingredient: Silica
        amount: 10
        unit: "%"
      - ingredient: Zinc Oxide
        amount: 8
        unit: "%"
      - ingredient: Zircopax
        amount: 2
        unit: "%"

  - name: Speckled Blue
    cone: "6"
    atmosphere: oxidation
    base_type: glossy
    surface: textured
    color: blue
    transparency: semi-opaque
    notes: Blue with subtle speckling from rutile.
    recipe:
      - ingredient: Feldspar
        amount: 40
        unit: "%"
      - ingredient: Silica
        amount: 20
        unit: "%"
      - ingredient: Whiting
        amount: 15
        unit: "%"
      - ingredient: Kaolin
        amount: 15
        unit: "%"
      - ingredient: Cobalt Carbonate
        amount: 1
        unit: "%"
      - ingredient: Rutile
        amount: 4
        unit: "%"
      - ingredient: Tin Oxide
        amount: 3
        unit: "%"

  - name: Turquoise
    cone: "6"
    atmosphere: oxidation
    base_type: glossy
    surface: smooth
    color: turquoise
    transparency: semi-opaque
    notes: Bright turquoise with copper.
    recipe:
      - ingredient: Feldspar
        amount: 38
        unit: "%"
      - ingredient: Silica
        amount: 22
        unit: "%"
      - ingredient: Whiting
        amount: 15
        unit: "%"
      - ingredient: Kaolin
        amount: 15
        unit: "%"
      - ingredient: Copper Carbonate
        amount: 3
        unit: "%"
      - ingredient: Tin Oxide
        amount: 5
        unit: "%"

  - name: Honey Amber
    cone: "6"
    atmosphere: oxidation
    base_type: glossy
    surface: smooth
    color: amber
    transparency: transparent
    notes: Warm amber color from iron.
    recipe:
      - ingredient: Feldspar
        amount: 40
        unit: "%"
      - ingredient: Silica
        amount: 25
        unit: "%"
      - ingredient: Whiting
        amount: 15
        unit: "%"
      - ingredient: Kaolin
        amount: 15
        unit: "%"
      - ingredient: Red Iron Oxide
        amount: 4
        unit: "%"
      - ingredient: Rutile
        amount: 1
        unit: "%"

  - name: Forest Green
    cone: "6"
    atmosphere: oxidation
    base_type: glossy
    surface: smooth
    color: dark green
    transparency: semi-opaque
    notes: Deep forest green matte finish.
    recipe:
      - ingredient: Feldspar
        amount: 35
        unit: "%"
      - ingredient: Whiting
        amount: 20
        unit: "%"
      - ingredient: Kaolin
        amount: 20
        unit: "%"
      - ingredient: Silica
        amount: 15
        unit: "%"
      - ingredient: Copper Carbonate
        amount: 4
        unit: "%"
      - ingredient: Red Iron Oxide
        amount: 3
        unit: "%"

  - name: Butter Yellow
    cone: "6"
    atmosphere: oxidation
    base_type: glossy
    surface: smooth
    color: yellow
    transparency: semi-opaque
    notes: Soft butter yellow.
    recipe:
      - ingredient: Feldspar
        amount: 40
        unit: "%"
      - ingredient: Silica
        amount: 20
        unit: "%"
      - ingredient: Whiting
        amount: 15
        unit: "%"
      - ingredient: Kaolin
        amount: 15
        unit: "%"
      - ingredient: Praseodymium Oxide
        amount: 6
        unit: "%"
      - ingredient: Tin Oxide
        amount: 3
        unit: "%"

  - name: Brick Red
    cone: "6"
    atmosphere: oxidation
    base_type: matte
    surface: smooth
    color: red
    transparency: opaque
    notes: Earthy brick red matte.
    recipe:
      - ingredient: Feldspar
        amount: 35
        unit: "%"
      - ingredient: Whiting
        amount: 20
        unit: "%"
      - ingredient: Kaolin
        amount: 20
        unit: "%"
      - ingredient: Silica
        amount: 10
        unit: "%"
      - ingredient: Red Iron Oxide
        amount: 10
        unit: "%"
      - ingredient: Bentonite
        amount: 3
        unit: "%"

  - name: Tenmoku 6
    cone: "6"
    atmosphere: oxidation
    base_type: glossy
    surface: smooth
    color: black-brown
    transparency: semi-opaque
    notes: Cone 6 version of traditional tenmoku.
    recipe:
      - ingredient: Feldspar
        amount: 38
        unit: "%"
      - ingredient: Silica
        amount: 22
        unit: "%"
      - ingredient: Whiting
        amount: 12
        unit: "%"
      - ingredient: Kaolin
        amount: 12
        unit: "%"
      - ingredient: Red Iron Oxide
        amount: 10
        unit: "%"
      - ingredient: Bone Ash
        amount: 4
        unit: "%"

  - name: Satin Black
    cone: "6"
    atmosphere: oxidation
    base_type: matte
    surface: smooth
    color: black
    transparency: opaque
    notes: Satin black with subtle sheen.
    recipe:
      - ingredient: Feldspar
        amount: 35
        unit: "%"
      - ingredient: Whiting
        amount: 20
        unit: "%"
      - ingredient: Kaolin
        amount: 20
        unit: "%"
      - ingredient: Silica
        amount: 10
        unit: "%"
      - ingredient: Cobalt Carbonate
        amount: 2
        unit: "%"
      - ingredient: Red Iron Oxide
        amount: 6
        unit: "%"
      - ingredient: Manganese Dioxide
        amount: 5
        unit: "%"

  - name: Crystal Blue
    cone: "6"
    atmosphere: oxidation
    base_type: glossy
    surface: crystalline
    color: blue
    transparency: semi-opaque
    notes: |
      Crystalline glaze with zinc crystals.
      Requires slow cooling for crystal development.
    recipe:
      - ingredient: Feldspar
        amount: 25
        unit: "%"
      - ingredient: Silica
        amount: 25
        unit: "%"
      - ingredient: Zinc Oxide
        amount: 25
        unit: "%"
      - ingredient: Whiting
        amount: 10
        unit: "%"
      - ingredient: Kaolin
        amount: 10
        unit: "%"
      - ingredient: Cobalt Carbonate
        amount: 1.5
        unit: "%"
      - ingredient: Rutile
        amount: 3
        unit: "%"
